Repository: kimghw/KR_RULES_ENG

# Gas-fuelled Ships

> OTHER RULES AND GUIDANCE / GC-09-E / 2025 / EN

- [[G] CHAPTER 1 GENERAL](01_G_CHAPTER 1 GENERAL.md)
  - Section 1 General
  - Section 2 GOAL AND FUNCTIONAL REQUIREMENTS
  - Section 3 GENERAL REQUIREMENTS
  - Section 4 Approval of Plans and Documents
- [[G] CHAPTER 2 CLASSIFICATION SURVEYS](02_G_CHAPTER 2 CLASSIFICATION SURVEYS.md)
  - Section 1 General
  - Section 2 Periodical Surveys
- [[G] CHAPTER 3 SHIP DESIGN AND ARRANGEMENT](03_G_CHAPTER 3 SHIP DESIGN AND ARRANGEMENT.md)
  - Section 1 General
  - Section 2 Arrangement of Fuel Tanks
  - Section 3 Arrangement of Machinery Space
  - Section 4 Arrangement of Other Systems and Spaces

File: OTHER RULES AND GUIDANCE/GC-09-E_Gas-fuelled Ships/05_G_CHAPTER 5 MATERIAL AND GENERAL PIPE DESIGN.md
# Gas-fuelled Ships

> OTHER RULES AND GUIDANCE / GC-09-E / 2025 / EN / Guidance

## CHAPTER 5 MATERIAL AND GENERAL PIPE DESIGN

### Section 1 General

#### 101. Goal

The goal of this Chapter is to ensure the safe handling of fuel, under all operating conditions, to minimize the risk to the ship, personnel and to the environment, having regard to the nature of the products involved.

#### 102. Functional requirements

- **1.** This Chapter relates to functional requirements in **Ch 1**, **202. 1**, **5**, **6**, **8**, **9** and **10**. In particular the following apply:
  - **(1)** Fuel piping is to be capable of absorbing thermal expansion or contraction caused by extreme temperatures of the fuel without developing substantial stresses.
  - **(2)** Provision is to be made to protect the piping, piping system and components and fuel tanks from excessive stresses due to thermal movement and from movements of the fuel tank and hull structure.
  - **(3)** If the fuel gas contains heavier constituents that may condense in the system, means for safely removing the liquid are to be fitted.
  - **(4)** Low temperature piping is to be thermally isolated from the adjacent hull structure, where necessary, to prevent the temperature of the hull from falling below the design temperature of the hull material.


### Section 2 Pipe design

#### 201. General

- **1.** Fuel pipes and all the other piping needed for a safe and reliable operation and maintenance are to be colour marked in accordance with a standard at least equivalent to **EN ISO 14726**.
- **2.** Where tanks or piping are separated from the ship's structure by thermal isolation, provision is to be made for electrically bonding to the ship's structure both the piping and the tanks. All gasketed pipe joints and hose connections are to be electrically bonded.
- **3.** All pipelines or components which may be isolated in a liquid full condition are to be provided with relief valves.
- **4.** Pipework, which may contain low temperature fuel, is to be thermally insulated to an extent which will minimize condensation of moisture.
- **5.** Piping other than fuel supply piping and cabling may be arranged in the double wall piping or duct provided that they do not create a source of ignition or compromise the integrity of the double pipe or duct. The double wall piping or duct is only to contain piping or cabling necessary for operational purposes.

#### 202. Wall thickness

- **1.** The minimum wall thickness is to be calculated as follows:
  $t= \frac{t _{0} +b+c}{1- \frac{a}{100}}$ ($\mathrm{mm}$)
  where:
  $t _{0}$ = theoretical thickness ($\mathrm{mm}$), determined by the following formula:
  $t _{0} = \frac{PD}{2Ke+P}$
  with:
  $P$ = design pressure ($\mathrm{MPa}$) referred to in **203.**
  $D$ = outside diameter of pipe ($\mathrm{mm}$)
  $K$ = allowable stress ($\mathrm{N}/mm ^{2}$) referred to in **204.**
  $e$ = efficiency factor equal to 1.0 for seamless pipes and for longitudinally or spirally welded pipes, delivered by approved manufacturers of welded pipes, which are considered equivalent to seamless pipes when non-destructive testing on welds is carried out in accordance with Recognized Standards. In other cases an efficiency factor of less than 1.0, in accordance with recognized standards, may be required depending on the manufacturing process.
  $b$ = allowance for bending ($\mathrm{mm}$). The value of $b$ is to be chosen so that the calculated stress in the bend, due to internal pressure only, does not exceed the allowable stress. Where such justification is not given, $b$ is to be:
  $b= \frac{D t _{0}}{2.5r}$
  with :
  $r$ = mean radius of the bend ($\mathrm{mm}$)
  $c$ = corrosion allowance ($\mathrm{mm}$). If corrosion or erosion is expected, the wall thickness of the piping is to be increased over that required by other design requirements. This allowance is to be consistent with the expected life of the piping.
  $a$ = negative manufacturing tolerance of thickness (%).
- **2.** The absolute minimum wall thickness is to be in accordance with a standard acceptable to the Society.

#### 203. Design condition

- **1.** The greater of the following design conditions is to be used for piping, piping system and components as appropriate:
  - **(1)** for systems or components which may be separated from their relief valves and which contain only vapour at all times, vapour pressure at 45 °C assuming an initial condition of saturated vapour in the system at the system operating pressure and temperature, except the followings ; or
    - **(A)** Lower values of ambient temperature 45 °C may be accepted by the Society for ships operating in restricted areas. Conversely, higher values of ambient temperature may be required.
    - **(B)** For ships on voyages of restricted duration, $P _{0}$ may be calculated based on the actual pressure rise during the voyage and account may be taken of any thermal insulation of the tank. (Reference is made to **Pt 7 Ch 5 402. 6** (2) of the **Rules for the classification of steel ships** concerning type C tank loading limits)
  - **(2)** the MARVS of the fuel tanks and fuel processing systems; or
  - **(3)** the pressure setting of the associated pump or compressor discharge relief valve; or
  - **(4)** the maximum total discharge or loading head of the fuel piping system; or
  - **(5)** the relief valve setting on a pipeline system.
- **2.** Piping, piping systems and components are to have a minimum design pressure of 1.0 $\mathrm{MPa}$ except for open ended lines where it is not to be less than 0.5 $\mathrm{MPa}$.

#### 204. Allowable stress

- **1.** For pipes made of steel including stainless steel, the allowable stress to be considered in the formula of the strength thickness in **202. 1** is to be the lower of the following values:
  $R _{m} /2.7$ or $R _{e} /1.8$
  where:
  $R _{m}$ = specified minimum tensile strength at room temperature ($\mathrm{N}/mm ^{2}$)
  $R _{e}$ = specified minimum yield stress or 0.2 % proof stress at room temperature ($\mathrm{N}/mm ^{2}$)
- **2.** Where necessary for mechanical strength to prevent damage, collapse, excessive sag or buckling of pipes due to superimposed loads, the wall thickness is to be increased over that required by **201.** or, if this is impracticable or would cause excessive local stresses, these loads are to be reduced, protected against or eliminated by other design methods. Such superimposed loads may be due to; supports, ship deflections, liquid pressure surge during transfer operations, the weight of suspended valves, reaction to loading arm connections, or otherwise.
- **3.** For pipes made of materials other than steel, the allowable stress is to be considered by the Society.
- **4.** High pressure fuel piping systems are to have sufficient constructive strength. This is to be confirmed by carrying out stress analysis and taking into account:
  - **(1)** stresses due to the weight of the piping system;
  - **(2)** acceleration loads when significant; and
  - **(3)** internal pressure and loads induced by hog and sag of the ship.
- **5.** When the design temperature is minus 110 °C or colder, a complete stress analysis, taking into account all the stresses due to weight of pipes, including acceleration loads if significant, internal pressure, thermal contraction and loads induced by hog and sag of the ship is to be carried out for each branch of the piping system.

#### 205. Flexibility of piping

The arrangement and installation of fuel piping are to provide the necessary flexibility to maintain the integrity of the piping system in the actual service situations, taking potential for fatigue into account.

#### 206. Piping fabrication and joining details

- **1.** Flanges, valves and other fittings are to comply with a standard acceptable to the Society, taking into account the design pressure defined in **203. 1**. For bellows and expansion joints used in vapour service, a lower minimum design pressure than defined in **203. 1** may be accepted.
- **2.** All valves and expansion joints used in high pressure fuel piping systems are to be approved according to a standard acceptable to the Society.
- **3.** The piping system is to be joined by welding with a minimum of flange connections. Gaskets are to be protected against blow-out.
- **4.** Piping fabrication and joining details are to comply with the following:
  - **(1)** Direct connections
    - **(A)** Butt-welded joints with complete penetration at the root may be used in all applications. For design temperatures colder than minus 10 °C, butt welds are to be either double welded or equivalent to a double welded butt joint. This may be accomplished by use of a backing ring, consumable insert or inert gas back-up on the first pass. For design pressures in excess of 1.0 $\mathrm{MPa}$ and design temperatures of minus 10 °C or colder, backing rings are to be removed.
    - **(B)** Slip-on welded joints with sleeves and related welding, having dimensions in accordance with recognized standards, are to only be used for instrument lines and open-ended lines with an external diameter of 50 $\mathrm{mm}$ or less and design temperatures not colder than minus 55 °C.
    - **(C)** Screwed couplings complying with recognized standards are to only be used for accessory lines and instrumentation lines with external diameters of 25 $\mathrm{mm}$ or less.
  - **(2)** Flanged connections
    - **(A)** Flanges in flange connections are to be of the welded neck, slip-on or socket welded type; and
    - **(B)** For all piping except open ended, the following restrictions apply:
      - **(a)** For design temperatures colder than minus 55 °C, only welded neck flanges are to be used; and
      - **(b)** For design temperatures colder than minus 10 °C, slip-on flanges are not to be used in nominal sizes above 100 $\mathrm{mm}$ and socket welded flanges are not to be used in nominal sizes above 50 $\mathrm{mm}$.
  - **(3)** Expansion joints
    Where bellows and expansion joints are provided in accordance with **1** the following apply:
    - **(A)** if necessary, bellows are to be protected against icing;
    - **(B)** slip joints are not to be used except within the liquefied gas fuel storage tanks; and
    - **(C)** bellows are normally not to be arranged in enclosed spaces.
  - **(4)** Other connections
    Piping connections are to be joined in accordance with (1) to (3) but for other exceptional cases, the Society may consider alternative arrangements.


### Section 3 Materials

#### 301. Metallic materials

- **1.** Materials for fuel containment and piping systems are to comply with the minimum regulations given in the following tables:
  **Table 5.1**: Plates, pipes (seamless and welded), sections and forgings for fuel tanks and process pressure vessels for design temperatures not lower than 0 °C.
  **Table 5.2**: Plates, sections and forgings for fuel tanks, secondary barriers and process pressure vessels for design temperatures below 0 °C and down to minus 55 °C.
  **Table 5.3**: Plates, sections and forgings for fuel tanks, secondary barriers and process pressure vessels for design temperatures below minus 55 °C and down to minus 165 °C.
  **Table 5.4**: Pipes (seamless and welded), forgings and castings for fuel and process piping for design temperatures below 0 °C and down to minus 165 °C.
  **Table 5.5**: Plates and sections for hull structures required by **Ch 4, 504. 13** (1) (A) (b).
- **2.** Materials having a melting point below 925 °C are not to be used for piping outside the fuel tanks.
- **3.** For CNG tanks, the use of materials not covered above may be specially considered by the Society.
- **4.** Where required the outer pipe or duct containing high pressure gas in the inner pipe is as a minimum to fulfil the material requirements for pipe materials with design temperature down to minus 55 °C in **Table 5.4**.
- **5.** The outer pipe or duct around liquefied gas fuel pipes is as a minimum to fulfil the material regulations for pipe materials with design temperature down to minus 165 °C in **Table 5.4**.

  **1. CHEMICAL COMPOSITION AND HEAT TREATMENT**

  | - Carbon-manganese steel, Fully killed fine grain steel<br>- Small additions of alloying elements by agreement with the Society<br>- Composition limits to be approved by the Society<br>- Normalized, or quenched and tempered<sup>(4)</sup> |   |   |
  | --- | --- | --- |
  | **2. TENSILE AND TOUGHNESS (IMPACT) TEST REQUIREMENTS** |   |   |
  | **2.1 frequency** |   |   |
  | Plates | Each "piece" to be tested |   |
  | Sections and forgings | Each "batch" to be tested |   |
  | **2.2 Mechanical properties** |   |   |
  | Tensile properties | Specified minimum yield stress not to exceed 410 $\mathrm{N}/mm ^{2}$ <sup>(5)</sup> |   |
  | **2.3 Toughness** **(Charpy V-notch test)** |   |   |
  | Plates | Transverse test pieces. Minimum average energy value ($\mathrm{KV}$) 27$\mathrm{J}$ |   |
  | Sections and forgings | Longitudinal test pieces. Minimum average energy value ($\mathrm{KV}$) 41$\mathrm{J}$ |   |
  | Test temperature | Thickness $t$ ($\mathrm{mm}$*)* | Test temperature (°C) |
  | Test temperature | $t$ ≤ 20 | 0 |
  | Test temperature | 20 < $t$ ≤ 40${} ^{(3)}$ | -20 |
  | Notes:<br>(1) For seamless pipes and fittings normal practice applies. The use of longitudinally and spirally welded pipes is to be specially approved by the Society.<br>(2) Charpy V-notch impact tests are not required for pipes.<br>(3) This table is generally applicable for material thicknesses up to 40 mm. Proposals for greater thicknesses are to be approved by the Society.<br>(4) A controlled rolling procedure or TMCP may be used as an alternative.<br>(5) Materials with specified minimum yield stress exceeding 410 $\mathrm{N}/mm ^{2}$ may be specially approved by the Society. For these materials, particular attention is to be given to the hardness of the welded and heat affected zone. |   |   |

  **1. CHEMICAL COMPOSITION AND HEAT TREATMENT**

  | - Carbon-manganese steel, Fully killed, aluminium treated fine grain steel |   |   |   |   |   |   |   |   |   |   |
  | --- | --- | --- | --- | --- | --- | --- | --- | --- | --- | --- |
  | - Chemical composition (ladle analysis) |   |   |   |   |   |   |   |   |   |   |
  | C |   | Mn |   |   | Si |   | S |   | P |   |
  | 0.16 % max.${} ^{(3)}$ |   | 0.70 ~ 1.60 % |   |   | 0.10-0.50 % |   | 0.025 % max. |   | 0.025 % max. |   |
  | - Optional additions: Alloys and grain refining elements may be generally in accordance with the following: |   |   |   |   |   |   |   |   |   |   |
  | Ni | Cr |   |   | Mo |   | Cu |   | Nb |   | V |
  | 0.80 % max. | 0.25 % max. |   |   | 0.08 % max. |   | 0.35 % max |   | 0.05 % max. |   | 0.10 % max. |
  | - Al content total 0.02 % min (Acid soluble 0.015 % min) |   |   |   |   |   |   |   |   |   |   |
  | - Normalized or quenched and tempered${} ^{(4)}$ |   |   |   |   |   |   |   |   |   |   |
  | **2. TENSILE AND TOUGHNESS (IMPACT) TEST REQUIREMENTS** |   |   |   |   |   |   |   |   |   |   |
  | **2.1 Sampling frequency** |   |   |   |   |   |   |   |   |   |   |
  | Plate |   |   | Each "piece" to be tested |   |   |   |   |   |   |   |
  | Sections and forgings |   |   | Each "batch" to be tested |   |   |   |   |   |   |   |
  | **2.2 Mechanical properties** |   |   |   |   |   |   |   |   |   |   |
  | Tensile properties |   |   | Specified minimum yield stress not to exceed 410 $\mathrm{N}/mm ^{2}$ ${} ^{(5)}$ |   |   |   |   |   |   |   |
  | **2.3 Toughness (Charpy V-notch test)** |   |   |   |   |   |   |   |   |   |   |
  | Plates |   |   | Transverse test pieces. Minimum average energy value ($\mathrm{KV}$) 27$\mathrm{J}$ |   |   |   |   |   |   |   |
  | Sections and forgings |   |   | Longitudinal test pieces. Minimum average energy value ($\mathrm{KV}$) 41$\mathrm{J}$ |   |   |   |   |   |   |   |
  | Test temperature |   |   | 5 °C below the design temperature or -20 °C whichever is lower |   |   |   |   |   |   |   |
  | Notes:<br>(1) The Charpy V-notch and chemistry requirements for forgings may be specially considered by the Society.<br>(2) For material thickness of more than 25 $\mathrm{mm}$, Charpy V-notch tests are to be conducted as follows:<br>Material thickness($\mathrm{mm}$) ; Test temperature (°C)<br>25 < $t$ ≤ 30 ; 10 °C below design temperature or -20 °C, whichever is lower<br>30 < $t$ ≤ 35 ; 15 °C below design temperature or -20 °C, whichever is lower<br>35 < $t$ ≤ 40 ; 20 °C below design temperature<br>40 < $t$ ; Temperature approved by the Society<br>Material thickness($\mathrm{mm}$)<br>Test temperature (°C)<br>25 < $t$ ≤ 30<br>10 °C below design temperature or -20 °C, whichever is lower<br>30 < $t$ ≤ 35<br>15 °C below design temperature or -20 °C, whichever is lower<br>35 < $t$ ≤ 40<br>20 °C below design temperature<br>40 < $t$<br>Temperature approved by the Society<br>The impact energy value is to be in accordance with the table for the applicable type of test specimen.<br>Materials for tanks and parts of tanks which are completely thermally stress relieved after welding may be tested at a temperature 5 °C below design temperature or -20 °C, whichever is lower.<br>For thermally stress relieved reinforcements and other fittings, the test temperature is to be the same as that required for the adjacent tank-shell thickness.<br>(3) By special agreement with the Society, the carbon content may be increased to 0.18 % maximum, provided the design temperature is not lower than -40 °C.<br>(4) A controlled rolling procedure or TMCP may be used as an alternative.<br>(5) Materials with specified minimum yield stress exceeding 410 $\mathrm{N}/mm ^{2}$ may be approved by the Society. For these materials, particular attention is to be given to the welded and heat affected zones.<br>**Guidance**:<br>For materials exceeding 25 $\mathrm{mm}$ in thickness for which the test temperature is -60 °C or lower, the application of specially treated steels or steels in accordance with **Table 5.3** may be necessary. |   |   |   |   |   |   |   |   |   |   |
  | Material thickness($\mathrm{mm}$) | Test temperature (°C) |   |   |   |   |   |   |   |   |   |
  | 25 < $t$ ≤ 30 | 10 °C below design temperature or -20 °C, whichever is lower |   |   |   |   |   |   |   |   |   |
  | 30 < $t$ ≤ 35 | 15 °C below design temperature or -20 °C, whichever is lower |   |   |   |   |   |   |   |   |   |
  | 35 < $t$ ≤ 40 | 20 °C below design temperature |   |   |   |   |   |   |   |   |   |
  | 40 < $t$ | Temperature approved by the Society |   |   |   |   |   |   |   |   |   |

  | Minimum design temp. (°C) | Chemical composition<sup>(5)</sup> and heat treatment |   | Impact test temp.(°C) |
  | --- | --- | --- | --- |
  | -60 | 1.5 % nickel steel - normalized or normalized and tempered or quenched and tempered or TMCP<sup>(6)</sup> |   | -65 |
  | -65 | 2.25 % nickel steel - normalized or normalized and tempered or quenched and tempered or TMCP<sup>(6)</sup>(7) |   | -70 |
  | -90 | 3.5 % nickel steel - normalized or normalized and tempered or quenched and tempered or TMCP<sup>(6)</sup>(7) |   | -95 |
  | -105 | 5 % nickel steel - normalized or normalized and tempered or quenched and tempered or TMCP<sup>(6)</sup>(7) |   | -110 |
  | -165 | 9 % nickel steel - double normalized and tempered or quenched and tempered<sup>(6)</sup> |   | -196 |
  | -165 | Austenitic steels, such as types 304, 304 $L$, 316, 316 $L$, 321 and 347 solution treated<sup>(9)</sup> |   | -196 |
  | -165 | Aluminium alloys; such as type 5083 annealed |   | Not required |
  | -165 | Austenitic Fe-Ni alloy (36 % nickel). Heat treatment as agreed |   | Not required |
  | **1. TENSILE AND TOUGHNESS (IMPACT) TEST REQUIREMENTS** |   |   |   |
  | **1.1 Sampling frequency** |   |   |   |
  | Plates |   | Each "piece" to be tested |   |
  | Sections and forgings |   | Each "batch" to be tested |   |
  | **1.2 Toughness (Charpy V-notch test)** |   |   |   |
  | Plates |   | Transverse test pieces. Minimum average energy value ($\mathrm{KV}$) 27$\mathrm{J}$ |   |
  | Sections and forgings |   | Longitudinal test pieces. Minimum average energy value ($\mathrm{KV}$) 41$\mathrm{J}$ |   |
  | Notes:<br>(1) The impact test required for forgings used in critical applications is to be subject to special consideration by the Society.<br>(2) The requirements for design temperatures below -165 °C are to be specially agreed with the Society.<br>(3) For materials 1.5 % Ni, 2.25 % Ni, 3.5 % Ni and 5 % Ni, with thicknesses greater than 25 $\mathrm{mm}$, the impact tests are to be conducted as follows:<br>Material thickness ($\mathrm{mm}$) ; Test temperature<br>25 < $t$ ≤ 30 ; 10 °C below design temperature<br>30 < $t$ ≤ 35 ; 15 °C below design temperature<br>35 < $t$ ≤ 40 ; 20 °C below design temperature<br>Material thickness ($\mathrm{mm}$)<br>Test temperature<br>25 < $t$ ≤ 30<br>10 °C below design temperature<br>30 < $t$ ≤ 35<br>15 °C below design temperature<br>35 < $t$ ≤ 40<br>20 °C below design temperature<br>The energy value is to be in accordance with the table for the applicable type of test specimen. For material thickness of more than 40 $\mathrm{mm}$, the Charpy V-notch values are to be specially considered.<br>(4) For 9 % Ni, austenitic stainless steels and aluminium alloys, thicknesses greater than 25 $\mathrm{mm}$ may be used.<br>(5) The chemical composition limits are to be in accordance with **Pt 2 Ch 1** or standards deemed appropriate by the our Society.<br>(6) TMCP nickel steels will be subject to acceptance by the Society.<br>(7) A lower minimum design temperature for quenched and tempered steels may be specially agreed with the Society.<br>(8) A specially heat treated 5 % nickel steel, for example triple heat treated 5 % nickel steel, may be used down to -165 °C, provided that the impact tests are carried out at -196 °C.<br>(9) The impact test may be omitted, subject to agreement with the Society. |   |   |   |
  | Material thickness ($\mathrm{mm}$) | Test temperature |   |   |
  | 25 < $t$ ≤ 30 | 10 °C below design temperature |   |   |
  | 30 < $t$ ≤ 35 | 15 °C below design temperature |   |   |
  | 35 < $t$ ≤ 40 | 20 °C below design temperature |   |   |

  | Minimum design temp. (°C) | Chemical composition${} ^{(5)}$ and heat treatment | Impact test |   |
  | --- | --- | --- | --- |
  | Minimum design temp. (°C) | Chemical composition${} ^{(5)}$ and heat treatment | Test temp.(°C) | Minimum average energy ($\mathrm{KV}$)($\mathrm{J}$) |
  | -55 | Carbon-manganese steel. Fully killed fine grain. Normalized or as agreed${} ^{(6)}$ | <sup>(4)</sup> | 27 |
  | -65 | 2.25 % nickel steel. Normalized or normalized and tempered or<br>quenched and tempered${} ^{(6)}$ | -70 | 34 |
  | -90 | 3.5 % nickel steel. Normalized or normalized and tempered or<br>quenched and tempered${} ^{(6)}$ | -95 | 34 |
  | -165 | 9 % nickel steel${} ^{(7)}$. Double normalized and tempered or quenched and tempered | -196 | 41 |
  | -165 | Austenitic steels, such as types 304, 304 $L$, 316, 316 $L$, 321 and 347.<br>Solution treated${} ^{(8)}$ | -196 | 41 |
  | -165 | Aluminium alloys, such as type 5083 annealed | - | Not required |
  | **1. TENSILE AND TOUGHNESS (IMPACT) TEST REQUIREMENTS** |   |   |   |
  | **1.1 Sampling frequency** |   |   |   |
  | - Each batch to be tested |   |   |   |
  | **1.2 Toughness (Charpy V-notch test)** |   |   |   |
  | - Impact test: Longitudinal test pieces |   |   |   |
  | Notes:<br>(1) The use of longitudinally or spirally welded pipes is to be specially approved by the Society.<br>(2) The requirements for forgings and castings may be subject to special consideration by the Society.<br>(3) The requirements for design temperatures below -165 °C are to be specially agreed with the Society.<br>(4) The test temperature is to be 5 °C below the design temperature or -20 °C, whichever is lower.<br>(5) The composition limits are to be in accordance with **Pt 2 Ch 1** or standards deemed appropriate by the our Society.<br>(6) A lower design temperature may be specially agreed with the Society for quenched and tempered materials.<br>(7) This chemical composition is not suitable for castings.<br>(8) Impact tests may be omitted, subject to agreement with the Society. |   |   |   |

  | Minimum design temperature of<br>hull structure (°C) | Maximum thickness ($\mathrm{mm}$) for steel grades |   |   |   |   |   |   |   |
  | --- | --- | --- | --- | --- | --- | --- | --- | --- |
  | Minimum design temperature of<br>hull structure (°C) | A | B | D | E | AH | DH | EH | FH |
  | 0 and above${} ^{(1)}$ -5 and above<sup>(2)</sup> | standards deemed appropriate by the our Society |   |   |   |   |   |   |   |
  | down to -5 | 15 | 25 | 30 | 50 | 25 | 45 | 50 | 50 |
  | down to -10 | × | 20 | 25 | 50 | 20 | 40 | 50 | 50 |
  | down to -20 | × | × | 20 | 50 | × | 30 | 50 | 50 |
  | down to -30 | × | × | × | 40 | × | 20 | 40 | 50 |
  | Below -30 | In accordance with **Table 5.2** except that the thickness limitation given in **Table 5.2** and in note (2) of that table does not apply. |   |   |   |   |   |   |   |
  | Notes:<br>"x" means steel grade not to be used. |   |   |   |   |   |   |   |   |

File: OTHER RULES AND GUIDANCE/GC-09-E_Gas-fuelled Ships/06_G_CHAPTER 6 BUNKERING AND FUEL SUPPLY.md
# Gas-fuelled Ships

> OTHER RULES AND GUIDANCE / GC-09-E / 2025 / EN / Guidance

## CHAPTER 6 BUNKERING AND FUEL SUPPLY

### Section 1 Bunkering

#### 101. General

- **1.** **Goal**
  The goal of this Section is to provide for suitable systems on board the ship to ensure that bunkering can be conducted without causing danger to persons, the environment or the ship.
- **2.** **Functional requirements**
  - **(1)** This Section relates to functional requirements in **Ch 1, 102. 1** to **11**, **13** to **17**. In particular the following apply:
    - **(A)** The piping system for transfer of fuel to the storage tank is to be designed such that any leakage from the piping system cannot cause danger to personnel, the environment or the ship.

#### 102. Bunkering station

- **1.** The bunkering station is to be located on open deck so that sufficient natural ventilation is provided. Closed or semi-enclosed bunkering stations are to be subject to special consideration within the risk assessment.
- **2.** Connections and piping are to be so positioned and arranged that any damage to the fuel piping does not cause damage to the ship's fuel containment system resulting in an uncontrolled gas discharge.
- **3.** Arrangements are to be made for safe management of any spilled fuel.
- **4.** Suitable means are to be provided to relieve the pressure and remove liquid contents from pump suctions and bunker lines. Liquid is to be discharged to the liquefied gas fuel tanks or other suitable location.
- **5.** The surrounding hull or deck structures are not to be exposed to unacceptable cooling, in case of leakage of fuel.
- **6.** For CNG bunkering stations, low temperature steel shielding is to be considered to determine if the escape of cold jets impinging on surrounding hull structure is possible.

#### 103. Ships' fuel hoses

- **1.** Liquid and vapour hoses used for fuel transfer are to be compatible with the fuel and suitable for the fuel temperature.
- **2.** Hoses subject to tank pressure, or the discharge pressure of pumps or vapour compressors, are to be designed for a bursting pressure not less than five times the maximum pressure the hose can be subjected to during bunkering.

#### 104. Manifold

The bunkering manifold is to be designed to withstand the external loads during bunkering. The connections at the bunkering station are to be of dry-disconnect type equipped with additional safety dry break-away coupling/self-sealing quick release. The couplings are to be of a standard type.

#### 105. Bunkering system

- **1.** An arrangement for purging fuel bunkering lines with inert gas is to be provided.
- **2.** The bunkering system is to be so arranged that no gas is discharged to the atmosphere during filling of storage tanks.
- **3.** A manually operated stop valve and a remote operated shutdown valve in series, or a combined manually operated and remote valve are to be fitted in every bunkering line close to the connecting point. It is to be possible to operate the remote valve in the control location for bunkering operations and/or from another safe location.
- **4.** Means are to be provided for draining any fuel from the bunkering pipes upon completion of operation.
- **5.** Bunkering lines are to be arranged for inerting and gas freeing. When not engaged in bunkering, the bunkering pipes are to be free of gas, unless the consequences of not gas freeing is evaluated and approved.
- **6.** In case bunkering lines are arranged with a cross-over it is to be ensured by suitable isolation arrangements that no fuel is transferred inadvertently to the ship side not in use for bunkering.
- **7.** A ship-shore link (SSL) or an equivalent means for automatic and manual ESD communication to the bunkering source is to be fitted.
- **8.** If not demonstrated to be required at a higher value due to pressure surge considerations, a default time as calculated in accordance with **Ch 7, 603. 7** from the trigger of the alarm to full closure of the remote operated valve required by **Ch 10, 603. 7** is to be adjusted.


### Section 2 FUEL SUPPLY TO CONSUMERS

#### 201. General

- **1.** Goal
  The goal of this Section is to ensure safe and reliable distribution of fuel to the consumers.
- **2.** **Functional requirements**
  - **(1)** This Section is related to functional requirements in **Ch 1**, **102. 1** to **6**, **8** to **11** and **13** to **17**. In particular the following apply:
    - **(A)** the fuel supply system is to be so arranged that the consequences of any release of fuel will be minimized, while providing safe access for operation and inspection;
    - **(B)** the piping system for fuel transfer to the consumers is to be designed in a way that a failure of one barrier cannot lead to a leak from the piping system into the surrounding area causing danger to the persons on board, the environment or the ship; and
    - **(C)** fuel lines outside the machinery spaces are to be installed and protected so as to minimize the risk of injury to personnel and damage to the ship in case of leakage.

#### 202. Redundancy of fuel supply

- **1.** For single fuel installations the fuel supply system is to be arranged with full redundancy and segregation all the way from the fuel tanks to the consumer, so that a leakage in one system does not lead to an unacceptable loss of power.
- **2.** For single fuel installations, the fuel storage is to be divided between two or more tanks. The tanks are to be located in separate compartments.
- **3.** For type C tank only, one tank may be accepted if two completely separate tank connection spaces are installed for the one tank.

#### 203. Safety functions of gas supply system

- **1.** Fuel storage tank inlets and outlets are to be provided with valves located as close to the tank as possible. Valves required to be operated during normal operation which are not accessible are to be remotely operated. Normal operation in this context is when gas is supplied to consumers and during bunkering operations. Tank valves whether accessible or not are to be automatically operated when the safety system required in **Ch 9 201. 2** (1) (B) is activated.
- **2.** The main gas supply line to each gas consumer or set of consumers is to be equipped with a manually operated stop valve and an automatically operated "master gas fuel valve" coupled in series or a combined manually and automatically operated valve. The valves are to be situated in the part of the piping that is outside the machinery space containing gas consumers, and placed as near as possible to the installation for heating the gas, if fitted. The master gas fuel valve is automatically to cut off the gas supply when activated by the safety system required in **Ch 9, 201. 2** (1) (A).
- **3.** The automatic master gas fuel valve is to be operable from safe locations on escape routes inside a machinery space containing a gas consumer, the engine control room, if applicable; outside the machinery space, and from the navigation bridge.
- **4.** Each gas consumer is to be provided with "double block and bleed" valves arrangement. These valves are to be arranged as outlined in (1) or (2) so that when the safety system required in **Ch 9, 201. 2** (1) (B) is activated this will cause the shutoff valves that are in series to close automatically and the bleed valve to open automatically and:
  - **(1)** the two shutoff valves are to be in series in the gas fuel pipe to the gas consuming equipment. The bleed valve is to be in a pipe that vents to a safe location in the open air that portion of the gas fuel piping that is between the two valves in series; or
  - **(2)** the function of one of the shutoff valves in series and the bleed valve can be incorporated into one valve body, so arranged that the flow to the gas utilization unit will be blocked and the ventilation opened.
- **5.** The two valves are to be of the fail-to-close type, while the ventilation valve is to be fail-to-open.
- **6.** The double block and bleed valves are also to be used for normal stop of the engine.
- **7.** In cases where the master gas fuel valve is automatically shutdown, the complete gas supply branch downstream of the double block and bleed valve are to be automatically ventilated assuming reverse flow from the engine to the pipe.
- **8.** There is to be one manually operated shutdown valve in the gas supply line to each engine upstream of the double block and bleed valves to assure safe isolation during maintenance on the engine.
- **9.** For single-engine installations and multi-engine installations, where a separate master valve is provided for each engine, the master gas fuel valve and the double block and bleed valve functions can be combined.
- **10.** For each main gas supply line entering an ESD protected machinery space, and each gas supply line to high pressure installations means is to be provided for rapid detection of a rupture in the gas line in the engine-room. When rupture is detected a valve is to be automatically shut off. This valve is to be located in the gas supply line before it enters the engine-room or as close as possible to the point of entry inside the engine-room. It can be a separate valve or combined with other functions, e.g. the master valve.

#### 204. Fuel distribution outside of machinery space

- **1.** Where fuel pipes pass through enclosed spaces in the ship, they are to be protected by a secondary enclosure. This enclosure can be a ventilated duct or a double wall piping system. The duct or double wall piping system is to be mechanically underpressure ventilated with 30 air changes per hour, and gas detection as required in **Ch 9, 207.** is to be provided. Other solutions providing an equivalent safety level may also be accepted by the Society.
- **2.** The requirement in **1** need not be applied for fully welded fuel gas vent pipes led through mechanically ventilated spaces.

#### 205. Fuel supply to consumers in gas-safe machinery spaces

- **1.** Fuel piping in gas-safe machinery spaces are to be completely enclosed by a double pipe or duct fulfilling one of the following conditions:
  - **(1)** the gas piping is to be a double wall piping system with the gas fuel contained in the inner pipe. The space between the concentric pipes is to be pressurized with inert gas at a pressure greater than the gas fuel pressure. Suitable alarms are to be provided to indicate a loss of inert gas pressure between the pipes. When the inner pipe contains high pressure gas, the system is to be so arranged that the pipe between the master gas valve and the engine is automatically purged with inert gas when the master gas valve is closed; or
  - **(2)** the gas fuel piping is to be installed within a ventilated pipe or duct. The air space between the gas fuel piping and the wall of the outer pipe or duct is to be equipped with mechanical underpressure ventilation having a capacity of at least 30 air changes per hour. This ventilation capacity may be reduced to 10 air changes per hour provided automatic filling of the duct with nitrogen upon detection of gas is arranged for. The fan motors are to comply with the required explosion protection in the installation area. The ventilation outlet is to be covered by a protection screen and placed in a position where no flammable gas-air mixture may be ignited; or
  - **(3)** other solutions providing an equivalent safety level may also be accepted by the Society.
- **2.** The connecting of gas piping and ducting to the gas injection valves is to be completely covered by the ducting. The arrangement is to facilitate replacement and/or overhaul of injection valves and cylinder covers. The double ducting is also required for all gas pipes on the engine itself, until gas is injected into the chamber. If gas is supplied into the air inlet directly on each individual cylinder during air intake to the cylinder on a low pressure engine, such that a single failure will not lead to release of fuel gas into the machinery space, double ducting may be omitted on the air inlet pipe.

#### 206. Fuel supply to consumers in ESD-protected machinery spaces

- **1.** The pressure in the gas fuel supply system is not to exceed 1.0 $\mathrm{MPa}$.
- **2.** The gas fuel supply lines are to have a design pressure not less than 1.0 $\mathrm{MPa}$.

#### 207. Design of ventilated duct, outer pipe against inner pipe gas leakage

- **1.** The design pressure of the outer pipe or duct of fuel systems is not to be less than the maximum working pressure of the inner pipe. Alternatively for fuel piping systems with a working pressure greater than 1.0 $\mathrm{MPa}$, the design pressure of the outer pipe or duct is not to be less than the maximum built-up pressure arising in the annular space considering the local instantaneous peak pressure in way of any rupture and the ventilation arrangements.
- **2.** For high-pressure fuel piping the design pressure of the ducting is to be taken as the higher of the following:
  - **(1)** the maximum built-up pressure: static pressure in way of the rupture resulting from the gas flowing in the annular space;
  - **(2)** local instantaneous peak pressure in way of the rupture: this pressure is to be taken as the critical pressure given by the following expression:
    $p=p _{0} \left( \frac{2}{k+1} \right) ^{\frac{k}{k-1}}$
    where:
    $p _{0}$ = maximum working pressure of the inner pipe
    $k$ = $C_{ p}/C _{ v}$ constant pressure specific heat divided by the constant volume specific heat (1.31 for CH4)
    The tangential membrane stress of a straight pipe is not to exceed the tensile strength divided by 1.5 ($R_{ m}$/1.5) when subjected to the above pressures. The pressure ratings of all other piping components are to reflect the same level of strength as straight pipes. As an alternative to using the peak pressure from the above formula, the peak pressure found from representative tests can be used. Test reports are then to be submitted.
- **3.** Verification of the strength is to be based on calculations demonstrating the duct or pipe integrity. As an alternative to calculations, the strength can be verified by representative tests.
- **4.** For low pressure fuel piping the duct is to be dimensioned for a design pressure not less than the maximum working pressure of the fuel pipes. The duct is to be pressure tested to show that it can withstand the expected maximum pressure at fuel pipe rupture.

#### 208. Compressors and pumps

- **1.** If compressors or pumps are driven by shafting passing through a bulkhead or deck, the bulkhead penetration is to be of gastight type.
- **2.** Compressors and pumps are to be suitable for their intended purpose. All equipment and machinery are to be such as to be adequately tested to ensure suitability for use within a marine environment. Such items to be considered would include, but not be limited to:
  - **(1)** environmental;
  - **(2)** shipboard vibrations and accelerations;
  - **(3)** effects of pitch, heave and roll motions, etc.; and
  - **(4)** gas composition.
- **3.** Arrangements are to be made to ensure that under no circumstances liquefied gas can be introduced in the gas control section or gas-fuelled machinery, unless the machinery is designed to operate with gas in liquid state.
- **4.** Compressors and pumps are to be fitted with accessories and instrumentation necessary for efficient and reliable function. ![](images/image3.png)
