Repository: kimghw/KR_RULES_ENG

# Gas-fuelled Ships

> OTHER RULES AND GUIDANCE / GC-09-E / 2025 / EN

- [[G] CHAPTER 1 GENERAL](01_G_CHAPTER 1 GENERAL.md)
  - Section 1 General
  - Section 2 GOAL AND FUNCTIONAL REQUIREMENTS
  - Section 3 GENERAL REQUIREMENTS
  - Section 4 Approval of Plans and Documents
- [[G] CHAPTER 2 CLASSIFICATION SURVEYS](02_G_CHAPTER 2 CLASSIFICATION SURVEYS.md)
  - Section 1 General
  - Section 2 Periodical Surveys
- [[G] CHAPTER 3 SHIP DESIGN AND ARRANGEMENT](03_G_CHAPTER 3 SHIP DESIGN AND ARRANGEMENT.md)
  - Section 1 General
  - Section 2 Arrangement of Fuel Tanks
  - Section 3 Arrangement of Machinery Space
  - Section 4 Arrangement of Other Systems and Spaces

File: OTHER RULES AND GUIDANCE/GC-09-E_Gas-fuelled Ships/10_G_CHAPTER 10 MANUFACTURE, WORKMANSHIP AND TESTING.md
# Gas-fuelled Ships

> OTHER RULES AND GUIDANCE / GC-09-E / 2025 / EN / Guidance

## CHAPTER 10 MANUFACTURE, WORKMANSHIP AND TESTING

### Section 1 General

#### 101. General

- **1.** The manufacture, testing, inspection and documentation are to be in accordance with **Pt 2, Ch 2** of **Rules for the Classification of Steel Ships** and the regulations given in this Chapter.
- **2.** Where post-weld heat treatment is specified or required, the properties of the base material are to be determined in the heat treated condition, in accordance with the applicable tables of **Ch 5**, and the weld properties are to be determined in the heat treated condition in accordance with **Sec 3**. In cases where a post-weld heat treatment is applied, the test regulations may be modified at the discretion of this Society.


### Section 2 General test regulations and specifications

#### 201. Tensile test

- **1.** Tensile testing is to be carried out in accordance with **Pt 2, Ch 1, Sec 2** of **Rules for the Classification of Steel Ships**.
- **2.** Tensile strength, yield stress and elongation are to be to the satisfaction of the Society. For carbon-manganese steel and other materials with definitive yield points, consideration is to be given to the limitation of the yield to tensile ratio.

#### 202. Toughness test

- **1.** Acceptance tests for metallic materials are to include Charpy V-notch toughness tests unless otherwise specified by the **Pt 2, Ch 1, Sec 2** of **Rules for the Classification of Steel Ships**. The specified Charpy V-notch regulations are minimum average energy values for three full size (10 $\mathrm{mm}$×10 $\mathrm{mm}$) specimens and minimum single energy values for individual specimens.
  Dimensions and tolerances of Charpy V-notch specimens are to be in accordance with recognized standards. The testing and regulations for specimens smaller than 5.0 $\mathrm{mm}$ in size are to be in accordance with recognized standards. Minimum average values for sub-sized specimens are to be:

  | Charpy V-notch specimen size | Minimum average energy of three specimens |
  | --- | --- |
  | 10 $\mathrm{mm}$ x 10 $\mathrm{mm}$<br>10 $\mathrm{mm}$ x 7.5 $\mathrm{mm}$<br>10 $\mathrm{mm}$ x 5.0 $\mathrm{mm}$ | $\mathrm{KV}$<br>5/6 $\mathrm{KV}$<br>2/3 $\mathrm{KV}$ |
  | where: $\mathrm{KV}$ = the energy values ($\mathrm{J}$) specified in **Tables 5.1** to **5.5** |   |

  where:
  $\mathrm{KV}$ = the energy values ($\mathrm{J}$) specified in **Table 5.1** to **5.5**
  Only one individual value may be below the specified average value, provided it is not less than 70 % of that value.
- **2.** For base metal, the largest size Charpy V-notch specimens possible for the material thickness are to be machined with the specimens located as near as practicable to a point midway between the surface and the centre of the thickness and the length of the notch perpendicular to the surface as shown in **Fig 10.1**.
  ![Fig 10.1 Orientation of base metal test specimen](images/image10.png)
  Fig 10.1 Orientation of base metal test specimen
- **3.** For a weld test specimen, the largest size Charpy V-notch specimens possible for the material thickness are to be machined, with the specimens located as near as practicable to a point midway between the surface and the centre of the thickness. In all cases the distance from the surface of the material to the edge of the specimen is to be approximately 1 $\mathrm{mm}$ or greater. In addition, for double-V butt welds, specimens are to be machined closer to the surface of the second welded section. The specimens are to be taken generally at each of the following locations, as shown in **Fig 10.2**, on the centreline of the welds, the fusion line and 1 $\mathrm{mm}$, 3 $\mathrm{mm}$ and 5 $\mathrm{mm}$ from the fusion line.
  ![Notch locations in Fig 10.2:.1 centreline of the weld;.2 on fusion line;.3 in heat-affected zone (HAZ), 1 mm from fusion line;.4 in HAZ, 3 mm from fusion line; and.5 in HAZ, 5 mm from fusion line.Fig 10.2 Orientation of weld test specimen](images/image11.png)
  Notch locations in Fig 10.2:.1 centreline of the weld;.2 on fusion line;.3 in heat-affected zone (HAZ), 1 mm from fusion line;.4 in HAZ, 3 mm from fusion line; and.5 in HAZ, 5 mm from fusion line.Fig 10.2 Orientation of weld test specimen
- **4.** If the average value of the three initial Charpy V-notch specimens fails to meet the stated regulations, or the value for more than one specimen is below the required average value, or when the value for one specimen is below the minimum value permitted for a single specimen, three additional specimens from the same material may be tested and the results combined with those previously obtained to form a new average. If this new average complies with the regulations and if no more than two individual results are lower, than the required average and no more than one result is lower than the required value for a single specimen, the piece or batch may be accepted.

#### 203. Bend test

- **1.** The bend test may be omitted as a material acceptance test, but is required for weld tests. Where a bend test is performed, this is to be done in accordance with **Pt 2, Ch 2** of **Rules for the Classification of Steel Ships**.
- **2.** The bend tests are to be transverse bend tests, which may be face, root or side bends at the discretion of the Society. However, longitudinal bend tests may be required in lieu of transverse bend tests in cases where the base material and weld metal have different strength levels.

#### 204. Section observation and other testing

Macrosection, microsection observations and hardness tests may also be required by the Society, and they are to be carried out in accordance with **Pt 2, Ch 2** of **Rules for the Classification of Steel Ships**, where required.


### Section 3 Welding of metallic materials and non-destructive testing

**for the fuel containment system**

#### 301. General

This section is to apply to primary and secondary barriers only, including the inner hull where this forms the secondary barrier. Acceptance testing is specified for carbon, carbon-manganese, nickel alloy and stainless steels, but these tests may be adapted for other materials. At the discretion of the Society, impact testing of stainless steel and aluminium alloy weldments may be omitted and other tests may be specially required for any material.

#### 302. Welding consumables

Consumables intended for welding of fuel tanks are to be in accordance with **Pt 2, Ch 2, Sec 6** of **Rules for the Classification of Steel Ships**. Deposited weld metal tests and butt weld tests are to be required for all consumables. The results obtained from tensile and Charpy V-notch impact tests are to be in accordance with **Pt 2, Ch 2, Sec 6** of **Rules for the Classification of Steel Ships.** The chemical composition of the deposited weld metal is to be recorded for information.

#### 303. Welding procedure tests for fuel tanks and process pressure vessels

- **1.** Welding procedure tests for fuel tanks and process pressure vessels are required for all butt welds.
- **2.** The test assemblies is to be representative of:
  - **(1)** each base material;
  - **(2)** each type of consumable and welding process; and
  - **(3)** each welding position.
- **3.** For butt welds in plates, the test assemblies is to be so prepared that the rolling direction is parallel to the direction of welding. The range of thickness qualified by each welding procedure test is to be in accordance with **Pt 2, Ch 2, Sec 4** of **Rules for the Classification of Steel Ships**. Radiographic or ultrasonic testing may be performed at the option of the fabricator.
- **4.** The following welding procedure tests for fuel tanks and process pressure vessels are to be done in accordance with **Sec 2** with specimens made from each test assembly:
  - **(1)** cross-weld tensile tests;
  - **(2)** longitudinal all-weld testing where required by the **Pt 2, Ch 2** of **Rules for the Classification of Steel Ships** ;
  - **(3)** transverse bend tests, which may be face, root or side bends. However, longitudinal bend tests may be required in lieu of transverse bend tests in cases where the base material and weld metal have different strength levels;
  - **(4)** one set of three Charpy V-notch impacts, generally at each of the following locations, as shown in **Fig 10.2**:
    - **(A)** centreline of the welds;
    - **(B)** fusion line;
    - **(C)** 1 $\mathrm{mm}$ from the fusion line;
    - **(D)** 3 $\mathrm{mm}$ from the fusion line; and
    - **(E)** 5 $\mathrm{mm}$ from the fusion line;
  - **(5)** macrosection, microsection and hardness survey may also be required.
- **5.** Each test is tol satisfy the following:
  - **(1)** tensile tests: cross-weld tensile strength is not to be less than the specified minimum tensile strength for the appropriate parent materials. For aluminium alloys, reference is to be made to **Ch 4, 208. 1** (1) (C) with regard to the regulations for weld metal strength of under-matched welds (where the weld metal has a lower tensile strength than the parent metal). In every case, the position of fracture is to be recorded for information;
  - **(2)** bend tests: no fracture is acceptable after a 180° bend over a former of a diameter four times the thickness of the test pieces; and
  - **(3)** Charpy V-notch impact tests: Charpy V-notch tests is to be conducted at the temperature prescribed for the base material being joined. The results of weld metal impact tests, minimum average energy ($\mathrm{KV}$), is to be no less than 27J. The weld metal regulations for sub-size specimens and single energy values are to be in accordance with **Ch 10, 202..** The results of fusion line and heat affected zone impact tests is to show a minimum average energy ($\mathrm{KV}$) in accordance with the transverse or longitudinal regulations of the base material, whichever is applicable, and for sub-size specimens, the minimum average energy ($\mathrm{KV}$) is to be in accordance with **Ch 10, 202..** If the material thickness does not permit machining either full-size or standard sub-size specimens, the testing procedure and acceptance standards are to be in accordance with recognized standards.
- **6.** Procedure tests for fillet welding is to be in accordance with **Pt 2, Ch 2** of **Rules for the Classification of Steel Ships** ;. In such cases, consumables are to be so selected that exhibit satisfactory impact properties.

#### 304. Welding procedure tests for piping

Welding procedure tests for piping is to be carried out and is to be similar to those detailed for fuel tanks in **303**.

#### 305. Production weld tests

- **1.** For all fuel tanks and process pressure vessels except membrane tanks, production weld tests are to generally be performed for approximately each 50 m of butt-weld joints and are to be representative of each welding position. For secondary barriers, the same type production tests as required for primary tanks are to be performed, except that the number of tests may be reduced subject to agreement with the Society. Tests, other than those specified in **2** to **5** may be required for fuel tanks or secondary barriers.
- **2.** The production tests for types A and B independent tanks are to include bend tests and, where required for procedure tests, one set of three Charpy V-notch tests. The tests are to be made for each 50 m of weld. The Charpy V-notch tests are to be made with specimens having the notch alternately located in the centre of the weld and in the heat affected zone (most critical location based on procedure qualification results). For austenitic stainless steel, all notches are to be in the centre of the weld.
- **3.** For type C independent tanks and process pressure vessels, transverse weld tensile tests are required in addition to the tests listed in **2**. Tensile tests are to meet regulation **303. 5**.
- **4.** The quality assurance/quality control (QA/QC) program is to ensure the continued conformity of the production welds as defined in the material manufacturers quality manual (QM).
- **5.** The test regulations for membrane tanks are the same as the applicable test regulations listed in **3**.

#### 306. Non-destructive testing

- **1.** All test procedures and acceptance standards are to be in accordance with recognized standards, unless the designer specifies a higher standard in order to meet design assumptions. Radiographic testing is to be used in principle to detect internal defects. However, an approved ultrasonic test procedure in lieu of radiographic testing may be conducted, but in addition supplementary radiographic testing at selected locations is to be carried out to verify the results. Radiographic and ultrasonic testing records are to be retained.
- **2.** For type A independent tanks where the design temperature is below -20 °C, and for type B independent tanks, regardless of temperature, all full penetration butt welds of the shell plating of fuel tanks are to be subjected to non-destructive testing suitable to detect internal defects over their full length. Ultrasonic testing in lieu of radiographic testing may be carried out under the same conditions as described in **1**.
- **3.** In each case the remaining tank structure, including the welding of stiffeners and other fittings and attachments, is to be examined by magnetic particle or dye penetrant methods as considered necessary.
- **4.** For type C independent tanks, the extent of non-destructive testing is to be total or partial according to recognized standards, but the controls to be carried out are not to be less than the following:
  - **(1)** Total non-destructive testing referred to in **Ch 4, 213. 2** (1) (C). As an alternative, ultrasonic testing, as described in **1**, may be accepted as a partial substitute for the radiographic testing. In addition, this Society may require total ultrasonic testing on welding of reinforcement rings around holes, nozzles, etc.
    - **(A)** Radiographic testing: all butt welds over their full length.
    - **(B)** Non-destructive testing for surface crack detection:
      - **(a)** all welds over 10 % of their length;
      - **(b)** reinforcement rings around holes, nozzles, etc. over their full length.
  - **(2)** Partial non-destructive testing referred to in **Ch 4, 213. 2** (1) (C) :
    - **(A)** Radiographic testing: all butt welded crossing joints and at least 10 % of the full length of butt welds at selected positions uniformly distributed.
    - **(B)** Non-destructive testing for surface crack detection: reinforcement rings around holes, nozzles, etc. over their full length.
    - **(C)** Ultrasonic testing: as may be required by the Society in each instance.
- **5.** The quality assurance/quality control (QA/QC) program are to ensure the continued conformity of the non-destructive testing of welds, as defined in the material manufacturer's quality manual (QM).
- **6.** Inspection of piping is to be carried out in accordance with the regulations of **Ch 5**.
- **7.** The secondary barrier is to be non-destructive tested for internal defects as considered necessary. Where the outer shell of the hull is part of the secondary barrier, all sheer strake butts and the intersections of all butts and seams in the side shell are to be tested by radiographic testing.


### Section 4 Other regulations for construction in metallic materials

#### 401. General

Inspection and non-destructive testing of welds are to be in accordance with regulations in **305.** and **306.**. Where higher standards or tolerances are assumed in the design, they are to also be satisfied.

#### 402. Independent tank

For type C tanks and type B tanks primarily constructed of bodies of revolution the tolerances relating to manufacture, such as out-of-roundness, local deviations from the true form, welded joints alignment and tapering of plates having different thicknesses, are to comply with recognized standards. The tolerances are to also be related to the buckling analysis referred to in **Ch 4, 212. 3** (1) and **Ch 4, 213. 3** (2).

#### 403. Secondary barriers

During construction the regulations for testing and inspection of secondary barriers are to be approved or accepted by this Society(see also **Ch 4, 202. 7** (5) and **Ch 4, 203.**).

#### 404. Membrane tanks

The quality assurance/quality control (QA/QC) program are to ensure the continued conformity of the weld procedure qualification, design details, materials, construction, inspection and production testing of components. These standards and procedures are to be developed during the prototype testing programme.


### Section 5 Testing for fuel tank

#### 501. Testing and inspections during construction

- **1.** All liquefied gas fuel tanks and process pressure vessels are to be subjected to hydrostatic or hydropneumatic pressure testing in accordance with **502.** to **505.**, as applicable for the tank type.
- **2.** All tanks are to be subject to a tightness test which may be performed in combination with the pressure test referred to in **1**.
- **3.** The gas tightness of the fuel containment system with reference to **Ch 4, 103. 3** is to be tested.
- **4.** Regulations with respect to inspection of secondary barriers are to be decided by the Society in each case, taking into account the accessibility of the barrier (see also **Ch 4, 202. 7**).
- **5.** The Society may require that for ships fitted with novel type B independent tanks, or tanks designed according to **Ch 4, 215.** at least one prototype tank and its support are to be instrumented with strain gauges or other suitable equipment to confirm stress levels during the testing required in **1**. Similar instrumentation may be required for type C independent tanks, depending on their configuration and on the arrangement of their supports and attachments.
- **6.** The overall performance of the fuel containment system is to be verified for compliance with the design parameters during the first LNG bunkering, when steady thermal conditions of the liquefied gas fuel are reached, in accordance with the requirements of the Society. Records of the performance of the components and equipment, essential to verify the design parameters, are to be maintained on board and be available to the Society.
- **7.** The fuel containment system is to be inspected for cold spots during or immediately following the first LNG bunkering, when steady thermal conditions are reached. Inspection of the integrity of thermal insulation surfaces that cannot be visually checked is to be carried out in accordance with the requirements of the Society.
- **8.** Heating arrangements, if fitted in accordance with **Ch 4, 209. 1** (1) (C) and **Ch 4, 209. 1** (1) (D), are to be tested for required heat output and heat distribution.

#### 502. Type A independent tanks

All type A independent tanks is to be subjected to a hydrostatic or hydro-pneumatic pressure testing. This test is to be performed such that the stresses approximate, as far as practicable, the design stresses, and that the pressure at the top of the tank corresponds at least to the MARVS. When a hydropneumatic test is performed, the conditions are to simulate, as far as practicable, the design loading of the tank and of its support structure including dynamic components, while avoiding stress levels that could cause permanent deformation.

#### 503. Type B independent tanks

Type B independent tanks are to be subjected to a hydrostatic or hydro-pneumatic pressure testing as follows:

#### 504. Type C independent tanks and other pressure vessels

- **1.** Each pressure vessel is to be subjected to a hydrostatic test at a pressure measured at the top of the tanks, of not less than 1.5 $P_{ 0}$. In no case during the pressure test is to the calculated primary membrane stress at any point exceed 90 % of the yield strength of the material at the test temperature. To ensure that this condition is satisfied where calculations indicate that this stress will exceed 0.75 times the yield strength, the test of the first of a series of identical tanks is to be monitored by the use of strain gauges or other suitable equipment in pressure vessels other than simple cylindrical and spherical pressure vessels.
- **2.** The temperature of the water used for the test is to be at least 30 °C above the nil-ductility transition temperature of the material, as fabricated.
- **3.** The pressure is to be held for 2 hours per 25 $\mathrm{mm}$ of thickness, but in no case less than 2 hours.
- **4.** Where necessary for liquefied gas fuel pressure vessels, a hydro-pneumatic test may be carried out under the conditions prescribed in **1** to **3**.
- **5.** Special consideration may be given to the testing of tanks in which higher allowable stresses are used, depending on service temperature. However, regulation in **1.** is to be fully complied with.
- **6.** After completion and assembly, each pressure vessel and its related fittings are to be subjected to an adequate tightness test, which may be performed in combination with the pressure testing referred to in **1** or **4** as applicable.
- **7.** Pneumatic testing of pressure vessels other than liquefied gas fuel tanks is to be considered on an individual case basis. Such testing is to only be permitted for those vessels designed or supported such that they cannot be safely filled with water, or for those vessels that cannot be dried and are to be used in a service where traces of the testing medium cannot be tolerated.

#### 505. Membrane tanks

- **1.** **Design development testing**
  - **(1)** The design development testing required in **Ch 4, 214. 1** (2) is to include a series of analytical and physical models of both the primary and secondary barriers, including corners and joints, tested to verify that they will withstand the expected combined strains due to static, dynamic and thermal loads at all filling levels. This will culminate in the construction of a prototype scaled model of the complete liquefied gas fuel containment system. Testing conditions considered in the analytical and physical model are to represent the most extreme service conditions the liquefied gas fuel containment system will be likely to encounter over its life. Proposed acceptance criteria for periodic testing of secondary barriers required in **Ch 4, 202. 7** may be based on the results of testing carried out on the prototype scaled model.
  - **(2)** The fatigue performance of the membrane materials and representative welded or bonded joints in the membranes are to be determined by tests. The ultimate strength and fatigue performance of arrangements for securing the thermal insulation system to the hull structure are to be determined by analyses or tests.
- **2.** **Testing**
  - **(1)** In ships fitted with membrane liquefied gas fuel containment systems, all tanks and other spaces that may normally contain liquid and are adjacent to the hull structure supporting the membrane, is to be hydrostatically tested.
  - **(2)** All hold structures supporting the membrane are to be tested for tightness before installation of the liquefied gas fuel containment system.
  - **(3)** Pipe tunnels and other compartments that do not normally contain liquid need not be hydrostatically tested.


### Section 6 Welding, post-weld heat treatment and non-destructive

**testing of pipes**

#### 601. General

Welding is to be carried out in accordance with **Sec 3**.

#### 602. Post-weld heat treatment

Post-weld heat treatment is to be required for all butt welds of pipes made with carbon, carbon-manganese and low alloy steels. The Society may waive the regulations for thermal stress relieving of pipes with wall thickness less than 10 $\mathrm{mm}$ in relation to the design temperature and pressure of the piping system concerned.

#### 603. Non-destructive testing

In addition to normal controls before and during the welding, and to the visual inspection of the finished welds, as necessary for proving that the welding has been carried out correctly and according to the regulations in this Article, the following tests are to be required:


### Section 7 Testing

#### 701. Testing of piping components

- **1.** **Valves**
  - **(1)** Type tests
    - **(A)** Valves intended to be used at a working temperature below -55 °C are to be type approved in accordance with the procedure required in **Ch 3, Sec 15** of **Guidance for approval of Manufacturing Process and Type approval, Etc.**.
    - **(B)** For valves intended to be used at a working temperature above -55 °C, type approval is not required.
  - **(2)** Production tests
    - **(A)** All valves are to be tested at the plant of manufacturer in the presence of the Surveyor including the following.
      - **(a)** Hydrostatic test of the valve body at a pressure equal to 1.5 times the design pressure for all valves.
      - **(b)** Seat and stem leakage test at a pressure equal to 1.1 times the design pressure for valves other than safety valves. In addition, cryogenic testing consisting of valve operation and leakage verification at design temperature for a minimum of 10 % of each type and size of valve for valves other than safety valves intended to be used at a working temperature below -55 °C.
      - **(c)** The set pressure of safety valves is to be tested at ambient temperature.
    - **(B)** For valves used for isolation of instrumentation in piping not greater than 25 $\mathrm{mm}$, unit production testing need not be witnessed by the Surveyor. Records of testing are to be available for review.
    - **(C)** The manufacturer may request the Society to waive the tests required in above (A) subject to the following.
      - **(a)** The valve has been type approved as required by (1) for valves intended to be used at a working temperature below -55 °C, and
      - **(b)** The manufacturer has a recognized quality system that has been assessed and certified by the Society subject to periodic audits, and
      - **(c)** The quality control plan contains a provision to subject the following and the manufacturer is to maintain records of such tests, and
      - **(i)** Each valve to a hydrostatic test of the valve body at a pressure equal to 1.5 times the design pressure for all valves.
        - **(ii)** Seat and stem leakage test at a pressure equal to 1.1 times the design pressure for valves other than safety valves.
        - **(iii)** The set pressure of safety valves is to be tested at ambient temperature.
      - **(d)** Cryogenic testing consisting of valve operation and leakage verification at the design temperature for a minimum of 10 % of each type and size of valve for valves other than safety valves intended to be used at a working temperature below -55 °C in the presence of the Society’ representative.
  - **(2)** Expansion bellows
    Expansion bellows intended for use on fuel piping outside the fuel tank and, where required by the Society, on those expansion bellows installed within the fuel tanks is to be type approved in accordance with the procedure required in **Ch 3, Sec 15** of **Guidance for approval of Manufacturing Process and Type approval, Etc.**.

#### 702. Type testing of fuel pumps and gas compressors

- **1.** **Fuel pumps**
  - **(1)** Pumps are to be type approved in accordance with the procedure required in **Ch 3, Sec 15** of **Guidance for approval of Manufacturing Process and Type approval, Etc.**. Pumps other than submerged pumps and deep well pumps are to comply with requirements for submerged pumps.
  - **(2)** Production tests
    Pumps other than submerged pumps and deep well pumps are to comply with requirements for submerged pumps.
    - **(A)** All pumps which have been type approved are subject to the tests of following (a) and (b) at the plant of manufacturer in the presence of the Surveyor.
      - **(a)** hydrostatic test of the pump body equal to 1.5 times the design pressure
      - **(b)** the capacity tests in compliance with the following
      - **(i)** For submerged pumps, the capacity test is to be carried out with the design medium or with a medium below the minimum working temperature.
        - **(ii)** For deep well pumps, the capacity test may be carried out with water.
    - **(B)** The manufacturer may request the Society to waive the tests required in above (A) subject to the following:
      - **(a)** The pump has been type approved as required by (1) and
      - **(b)** The manufacturer has a recognised quality system that has been assessed and certified by the Society subject to periodic audits, and
      - **(c)** The quality control plan contains a provision to subject each pump to a hydrostatic test of the pump body equal to 1.5 times the design pressure and a capacity test. The manufacturer is to maintain records of such tests.
- **2.** **Gas compressors**
  - **(1)** The materials used for essential parts of gas compressors are to comply with **Ch 5, Sec 3** and **Pt 2, Ch 1** of **the Rules for the Classification of Steel Ships**.
  - **(2)** All compressors are to be tested at the plant of manufacturer in the presence of the Surveyor including the follows:
    - **(A)** Parts subject to internal pressure are to be subjected to a hydraulic test at the pressure of 1.5 times the design pressure.
    - **(B)** A leakage test is to be performed. Each compressor intended for toxic or flammable gas service is to be pressurized with an inert gas.
    - **(C)** An operation test including a performance test is to be carried out.

#### 703. Testing of piping systems

- **1.** The regulations for testing in this section apply to fuel piping inside and outside the fuel tanks. However, relaxation from these requirements for piping inside fuel tanks and open ended piping may be accepted
- **2.** After assembly, all fuel piping is to be subjected to a strength test with a suitable fluid. The test pressure is to be at least 1.5 times the design pressure for liquid lines and 1.5 times the maximum system working pressure for vapour lines. When piping systems or parts of systems are completely manufactured and board is to be tested to at least 1.5 times the design pressure.
- **3.** After assembly on board, the fuel piping system is to be subjected to a leak test using air, or other suitable medium to a pressure depending on the leak detection method applied.
- **4.** In double wall fuel piping systems the outer pipe or duct is to also be pressure tested to show that it can withstand the expected maximum pressure at pipe rupture.
- **5.** All piping systems, including valves, fittings and associated equipment for handling fuel or vapours, are to be tested under normal operating conditions not later than at the first bunkering operation, in accordance with recognized standards.
- **6.** Emergency shutdown valves in liquefied gas piping systems are to close fully and smoothly within 30 s of actuation. Information about the closure time of the valves and their operating characteristics are to be available on board, and the closing time is to be verifiable and repeatable.
- **7.** The closing time of the valve referred to in **1303. 1** to **3** (i.e. time from shutdown signal initiation to complete valve closure) is not to be greater than:
  $\frac{3,600U}{BR}$ (sec)
  where:
  $U$ = ullage volume at operating signal level ($\mathrm{m} ^{3}$)
  $BR$ = maximum loading rate agreed between ship and shore facility ($\mathrm{m} ^{3} /h$);
  or 5 seconds, whichever is the least.
  The loading rate is to be adjusted to limit surge pressure on valve closure to an acceptable level, taking into account the loading hose or arm, the ship and the shore piping systems, where relevant. ![](images/image3.png)

  |   |
  | --- |
  | **GUIDANCE FOR GAS-FUELLED SHIPS**<br>Published by<br>**KOREAN REGISTER OF SHIPPING**<br>36, Myeongji ocean city 9-ro, Gangseo-gu,<br>BUSAN, KOREA<br>TEL : +82 70 8799 7114<br>FAX : +82 70 8799 8999<br>Website : http://www.krs.co.kr |
  |   |

  | CopyrightⒸ 2016, **KR**<br>Reproduction of this Guidance in whole or in parts is<br>prohibited without permission of the publisher. |
  | --- |
