Repository: kimghw/KR_RULES_ENG

# KR Rules 2025 (EN)

source: https://kr-rule.krs.co.kr/Rules/RulesMain (exported 2026-09-09)

## RULES FOR CLASSIFICATION OF STEEL SHIPS

- [RA-01-E PART 1 Classification and Surveys](RULES FOR CLASSIFICATION OF STEEL SHIPS/RA-01-E_PART 1 Classification and Surveys/README.md) — 18 chapters
- [RA-02-E PART 2 Materials and Welding](RULES FOR CLASSIFICATION OF STEEL SHIPS/RA-02-E_PART 2 Materials and Welding/README.md) — 16 chapters
- [RA-03-E PART 3 Hull Structures](RULES FOR CLASSIFICATION OF STEEL SHIPS/RA-03-E_PART 3 Hull Structures/README.md) — 42 chapters
- [RA-04-E PART 4 Hull Equipment](RULES FOR CLASSIFICATION OF STEEL SHIPS/RA-04-E_PART 4 Hull Equipment/README.md) — 20 chapters
- [RA-05-E PART 5 Machinery Installations](RULES FOR CLASSIFICATION OF STEEL SHIPS/RA-05-E_PART 5 Machinery Installations/README.md) — 30 chapters
- [RA-06-E PART 6 Electrical Equipment and Control Systems](RULES FOR CLASSIFICATION OF STEEL SHIPS/RA-06-E_PART 6 Electrical Equipment and Control Systems/README.md) — 4 chapters
- [RA-07A-E PART 7 Ships of Special Service (Ch1-4, 7-10)](RULES FOR CLASSIFICATION OF STEEL SHIPS/RA-07A-E_PART 7 Ships of Special Service (Ch1-4, 7-10)/README.md) — 27 chapters
- [RA-07B-E PART 7 Ships of Special Service (CH5, 6)](RULES FOR CLASSIFICATION OF STEEL SHIPS/RA-07B-E_PART 7 Ships of Special Service (CH5, 6)/README.md) — 14 chapters
- [RA-08-E PART 8 Fire Protection and Fire Extinction](RULES FOR CLASSIFICATION OF STEEL SHIPS/RA-08-E_PART 8 Fire Protection and Fire Extinction/README.md) — 35 chapters
- [RA-09-E PART 9 Additional Installations](RULES FOR CLASSIFICATION OF STEEL SHIPS/RA-09-E_PART 9 Additional Installations/README.md) — 18 chapters
- [RA-10-E PART 10 Hull Structure and Equipment of Small Steel Ships](RULES FOR CLASSIFICATION OF STEEL SHIPS/RA-10-E_PART 10 Hull Structure and Equipment of Small Steel Ships/README.md) — 42 chapters
- [RA-11-E PART 11 Common Structural Rules for Bulk Carriers](RULES FOR CLASSIFICATION OF STEEL SHIPS/RA-11-E_PART 11 Common Structural Rules for Bulk Carriers/README.md) — 12 chapters
- [RA-12-E PART 12 Common Structural Rules for Double Hull Oil Tankers](RULES FOR CLASSIFICATION OF STEEL SHIPS/RA-12-E_PART 12 Common Structural Rules for Double Hull Oil Tankers/README.md) — 16 chapters
- [RA-14-E PART 14 Structural Rules for Container Ships](RULES FOR CLASSIFICATION OF STEEL SHIPS/RA-14-E_PART 14 Structural Rules for Container Ships/README.md) — 15 chapters
- [RA-15-E PART 15 Structural Rules for Membrane Type Liquefied Natural Gas Carriers](RULES FOR CLASSIFICATION OF STEEL SHIPS/RA-15-E_PART 15 Structural Rules for Membrane Type Liquefied Natural Gas Carri/README.md) — 13 chapters

## RULES AND GUIDANCE FOR OFFSHORE STRUCTURES

- [GC-10-E Guidance for Floating Liquefied Gas Production Units](RULES AND GUIDANCE FOR OFFSHORE STRUCTURES/GC-10-E_Guidance for Floating Liquefied Gas Production Units/README.md) — 13 chapters
- [GC-13-E Guidance for Floating Liquefied Gas Storage and  Regasification Units](RULES AND GUIDANCE FOR OFFSHORE STRUCTURES/GC-13-E_Guidance for Floating Liquefied Gas Storage and Regasification Units/README.md) — 13 chapters
- [GC-11-E Guidance for Floating Production Units](RULES AND GUIDANCE FOR OFFSHORE STRUCTURES/GC-11-E_Guidance for Floating Production Units/README.md) — 12 chapters
- [GC-15-E Guidance for OSV (Offshore Support Vessels)](RULES AND GUIDANCE FOR OFFSHORE STRUCTURES/GC-15-E_Guidance for OSV (Offshore Support Vessels)/README.md) — 9 chapters

# Guidance for Large Yachts

> OTHER RULES AND GUIDANCE / GC-08-E / 2025 / EN

- [[G] PART 1 CLASSIFICATION AND SURVEYS](01_G_PART 1 CLASSIFICATION AND SURVEYS.md)
  - CHAPTER 1 CLASSIFICATION
  - CHAPTER 2 PERIODICAL AND OTHER SURVEYS
- [[G] PART 2 MATERIALS AND WELDING](02_G_PART 2 MATERIALS AND WELDING.md)
  - CHAPTER 1 MATERIALS
  - CHAPTER 2 WELDING
- [[G] PART 3 HULL STRUCTURES](03_G_PART 3 HULL STRUCTURES.md)
  - CHAPTER 1 DESIGN PRINCIPLES
  - CHAPTER 2 DESIGN LOADS
  - CHAPTER 3 STRUCTURE PRINCIPLES IN STEEL
  - CHAPTER 4 STRUCTURE PRINCIPLES IN ALUMINIUM ALLOY
  - CHAPTER 5 STRUCTURE PRINCIPLES IN FRP
- [[G] PART 4 HULL EQUIPMENT](04_G_PART 4 HULL EQUIPMENT.md)
  - CHAPTER 1 RUDDERS
  - CHAPTER 2 EQUIPMENT NUMBER AND EQUIPMENT
  - CHAPTER 3 HATCHWAYS, WINDOWS AND OTHER OPENINGS
- [[G] PART 5 MACHINERY INSTALLATIONS](05_G_PART 5 MACHINERY INSTALLATIONS.md)
  - CHAPTER 1 GENERAL
  - CHAPTER 2 AUXILIARIES AND PIPING ARRANGEMENT
  - CHAPTER 3 PRIME MOVERS, POWER TRANSMISSION SYSTEMS, ETC.
- [[G] PART 6 ELECTRICAL EQUIPMENT AND CONTROL SYSTEMS](06_G_PART 6 ELECTRICAL EQUIPMENT AND CONTROL SYSTEMS.md)
  - CHAPTER 1 ELECTRICAL EQUIPMENT
  - CHAPTER 2 CONTROL SYSTEMS
- [[G] PART 7 FIRE PROTECTION AND EXTINCTION](07_G_PART 7 FIRE PROTECTION AND EXTINCTION.md)
  - CHAPTER 1 FIRE PROTECTION
  - CHAPTER 2 FIRE DETECTION AND EXTINCTION SYSTEM

File: OTHER RULES AND GUIDANCE/GC-08-E_Guidance for Large Yachts/02_G_PART 2 MATERIALS AND WELDING.md
# Guidance for Large Yachts

> OTHER RULES AND GUIDANCE / GC-08-E / 2025 / EN / Guidance

## PART 2 MATERIALS AND WELDING

### CHAPTER 1 MATERIALS

#### Section 1 General

- **101.** Application
  - **1.** The requirements in Pt 2, Ch 1 of Rules for the Classification of Steel Ships are to be applied to steels, aluminium alloys or FRP materials intended to be used for important hull construction of yachts. ![](images/image3.png)


### CHAPTER 2 WELDING

#### Section 1 General

- **101.** Application
  - **1.** The requirements for welding of aluminium alloys used for important hull construction of yachts comply with the requirements of this chapter. However, the requirements other than those specified in this chapter are to be in accordance with the related requirements in Pt 2, Ch 2 of Rules for the Classification of Steel Ships.
  - **2.** The requirements in Pt 2, Ch 2 of Rules for the Classification of Steel Ships are to be applied to the welding of steels used for important hull construction of the yacht.
  - **3.** Where deemed appropriate by the Society, National Standards, internationally recognized Codes or Standards considered as equivalent for those may be applied instead of requirements of this Chapter.
  - **4.** The welding is to be carried out in accordance with the welding procedures and welding consumables previously approved and by the welders qualified by the Society.

#### Section 2 Welding of Aluminium Alloys

- **201.** Groove design
  - **1.** The groove design of welded connections, as a rule, is to be in accordance with Table 2.2.1. Grooves and root gaps which differ from these may be subject to special consideration.
  - **2.** To minimize distortion, the X groove with the narrowest root gap practicable is recommended for thick material, instead of single-V groove.

    | Groove design |   | Dimension | Remarks |
    | --- | --- | --- | --- |
    | MIG | ![](https://kr-rule.krs.co.kr/Files/Document/GC-08-E/2014/image4.png) | $t$ = 1.5 ~ 5<br>$s$ = 0 ~ 2 | Welding from one side.<br>Backing may be used. |
    | MIG | ![](https://kr-rule.krs.co.kr/Files/Document/GC-08-E/2014/image5.png) | $t$ = 5 ~ 25<br>$s$ = 0 ~ 3<br>$a$ = 1.5 ~ 3<br>$\theta$ = 60 ~ 100° | Largest angle is recommended for under-up position. Back chipping and rewelding should be carried out. |
    | MIG | ![](https://kr-rule.krs.co.kr/Files/Document/GC-08-E/2014/image6.png) | $t$ = 8 ~ 25<br>$s$ = 3 ~ 7<br>$a$ = 2 ~ 4<br>$\theta$ = 40 ~ 60° | Smallest joint angle may be used up to 15 $\mathrm{mm}$ and with the largest root gap. Position vertical, under-up and side-in require large root gap. |
    | MIG | ![](https://kr-rule.krs.co.kr/Files/Document/GC-08-E/2014/image7.png) | $t$ = 12 ~ 25<br>$s$ = 0 ~ 2<br>$a$ = 3 ~ 5<br>$\theta$ = 50 ~ 70° | Allowed specially for automatic welding. Semiautomatic processes may be used in all positions, and shall be back chipped before welding from backside. |
    | TIG | ![](https://kr-rule.krs.co.kr/Files/Document/GC-08-E/2014/image8.png) | $t$ ≤ 2 |   |
    | TIG | ![](https://kr-rule.krs.co.kr/Files/Document/GC-08-E/2014/image9.png) | $t$ ≤ 4<br>$s$ = 0 ~ 2 | Welding from one side. |
    | TIG | ![](https://kr-rule.krs.co.kr/Files/Document/GC-08-E/2014/image10.png) | $t$ = 4 ~ 10<br>$s$ = 0 ~ 2<br>$\theta$ = 60 ~ 70° | Backing may be used in horizontal position |
    | $t$ = material thickness ($\mathrm{mm}$) $a$ = root face ($\mathrm{mm}$) $s$ = root gap ($\mathrm{mm}$) $\theta$ = joint angle |   |   |   |
- **202.** Welding procedure qualification test
  Welding procedures used for welding of aluminium alloys are to have been approved by Society in accordance with the requirements in Pt 2, Ch 2, Sec 4 of Rules for the Classification of Steel Ships.
- **203.** Welders
  Welders who engage in welding of aluminium alloys are to have been qualified by Society in accordance with the requirements in Pt 2, Ch 2, Sec 5 of Rules for the Classification of Steel Ships.
- **204.** Welding consumables
  Welding consumables used for aluminium alloys is to be applied in accordance with Table 2.2.2.

  | Kind and grade of aluminium alloys to be welded |   | Grade of applicable welding consumables${} ^{(1)}$ |
  | --- | --- | --- |
  | 5000 series${} ^{(2)}$ | 5754 *P* | *RAlRA,* *RAlRB, RAlRC*<br>*RAlWA, RAlWB, RAlWC* |
  | 5000 series${} ^{(2)}$ | 5086 *P,* 5086 *S* | *RAlRB,* *RAlRC*<br>*RAlWB,* *RAlWC* |
  | 5000 series${} ^{(2)}$ | 5083 *P,* 5083 *S* | *RAlRC,* *RAlWC* |
  | 6000 series${} ^{(2)(3)}$ | 6005 *AS* | *RAlRD,* *RAlWD* |
  | 6000 series${} ^{(2)(3)}$ | 6061 *P,* 6061 *S* | *RAlRD,* *RAlWD* |
  | 6000 series${} ^{(2)(3)}$ | 6082 *S* | *RAlRD,* *RAlWD* |
  | (NOTES)<br>(1) The symbols used for the materials in this table are same as the symbols specified in Ch 2, Pt 2, 608. of Rules for the Classification of steel ships.<br>(2) For welded joint of 5000 series alloys and 6000 series, the welding consumables corresponding to 5000 series alloys specified in this table may be used.<br>(3) For welded joint of 6000 series alloys, *RAlRA/RAlWA,* *RAlRB/RAlWB* or *RAlRC/RAlWC* in lieu of *RAlRD/RAlWD* may be used. |   |   |
- **205.** Preparation for welding
  - **1.** Edge preparation
    - **(1)** Proper edge preparation is to be employed.
    - **(2)** Joint edge may be prepared by mechanical cutting, such as band sawing, and by plasma (TIG) arc cutting.
  - **2.** Cleanliness
    - **(1)** All oil or other hydrocarbons, paint and loose particles from the sawed edges must be removed prior to welding.
    - **(2)** Oil or grease films may be removed chemically by dipping, spraying or wiping the aluminium plate with solvents. Mildly alkaline solutions may be used for cleaning and all welding surfaces shall be thoroughly dried before welding.
    - **(3)** Oxide films, which will prevent fusion between the filler metal and the parent material are to be removed from the weld bevels and a minimum of 75 $\mathrm{mm}$ to any side, prior to assembly. Mechanical means, such as a power-driven clean, stainless steel brush, or suitable chemical means are to be used. Welding is to take place immediately after cleaning, and the welding site is to be protected against draft, wind and moisture.
  - **3.** Backing
    - **(1)** When backing is used, the joint angle is to be large enough to provide accessibility for the root runs.
    - **(2)** Besides aluminium alloys, stainless steel and copper may be used as backing bar material.
    - **(3)** When copper backing is used, copper pickup is to be prevented because local deposition can result in corrosion service.
    - **(4)** Temporary aluminium backing is to be removed by chipping after welding. If the butt weld is not completely fused to the temporary aluminium backing, the root pass is to be back chipped to sound metal after the backing bar has been removed. To ensure adequate penetration, the temporary backing should be grooved.
    - **(5)** When permanent aluminium backing is used, it is necessary to obtain complete fusion between the backing, the root faces and the root layer of the weld. Permanent backing is not recommended where crevice corrosion is of a concern. In these conditions, all edges of the backing bars are to be completely welded.
- **206.** Main welding
  - **1.** The welding process may be manual, semi-automatic or automatic according to welding procedure specifications.
  - **2.** TIG-welding is a recommended process for welding of thinner gages and precision weldments. MIG-welding is recommended for thicker gages.
  - **3.** For MIG fillet welds, back stepping is recommended to fully fill the end crater and thereby eliminate cracking problems that usually accompany the crater.
  - **4.** Other welding methods such as resistance, spot, seam, stud or electron beam welding may be approved by the Society after consideration in each separate case.
- **207.** Preheating
  - **1.** Preheating of parts to be welded is to be carried out when the temperature of the parts is below 5 ℃ or when the mass of the parts is such that the heat is conducted away from the joint faster than the welding process can supply it. Use of preheat is required when welding is performed under high humidity conditions.
  - **2.** The preheating temperature must be limited to maximum 60 ℃, due to the increased susceptibility of stress corrosion cracking for Al-Mn alloys above this temperature.
- **208.** Repair welding
  - **1.** Defects in the weld metal or adjacent base material, or both, are to be corrected by complete removal of the defect by chipping or grinding, followed by rewelding according to, in advance, approved welding repair specification.
  - **2.** The same filler metal and welding process that was used in the original joint should be employed where possible.
- **209.** Quality and inspection of welds
  - **1.** Penetrant examination
    - **(1)** The surface to be examined with a penetrant is to be clean and free from weld spatter and kept at room temperature at the time of examination. When temperatures range outside of 15 ℃ to 30 ℃, the examination technique at the proposed temperature requires qualification.
    - **(2)** Both colour (red) contrast penetrants and fluorescent penetrants may be used. Optimum penetrating and developing time is required for each process to ensure that every defect will be revealed.
    - **(3)** Sufficient illumination is required to ensure adequate sensitivity during the examination and evaluation of indicators. For red penetrants, good worklight is sufficient, and for fluorescent penetrants the examination is conducted in a darked area using filtered ultraviolet light (black light).
  - **2.** Radiographic examination
    - **(1)** The radiography of aluminium welds is normally to be carried out with a conventional x-ray tube. Gamma rays, as emitted from isotopes, should not be used for the radiography of aluminium, except for very heavy sections.
    - **(2)** Radiographic film should be of a medium to fine grain type.
    - **(3)** Al-wire type penetrameters are to be used. The sensitivity level shall be at least 2 %.
    - **(4)** The operator evaluating the film must have a documented minimum of 60 hours training and 12 months practical experience in radiographic testing.
  - **3.** Ultrasonic examination

    | Steel $a$ | Aluminium $a$ |
    | --- | --- |
    | 35 | 33 |
    | 45 | 42.4 |
    | 60 | 55.5 |
    | 70 | 63.4 |
    - **(1)** Ultrasonic examination procedures and related matters are left to the discretion of the Society.
    - **(2)** Ultrasonic examination has to be carried out with a higher amplification for aluminium welds because of the danger of lack of fusion.
    - **(3)** Because the sound velocity for aluminium and steel vary slightly, angle probes with small corrections may be used for the sound angle as indicated in Table 2.2.3.
    - **(4)** The operator is to be certified in accordance with a recognized certification scheme accepted by the Society.
- **210.** Acceptance criteria fabrication
  - **1.** Visual inspection
    - **(1)** All welds are to show good workmanship with smooth transition to the base material without sharp edges. An overlap or deficient weld is not acceptable.
    - **(2)** For butt welds, weld reinforcement or excessive penetration is not to exceed 2 $\mathrm{mm}$*.*
    - **(3)** For fillet and partial penetration welds, weld reinforcement is not to exceed 3 $\mathrm{mm}$*.*
    - **(4)** For throat thickness, a negative deviation from that which is specified is not allowed.
    - **(5)** The difference in leg lengths of a fillet weld is not to exceed 3 $\mathrm{mm}$*.*
  - **2.** Non-destructive examination
    Cracks, incomplete penetration and lack of fusion are not acceptable. ![](images/image3.png)
