Repository: kimghw/KR_RULES_ENG

# KR Rules 2025 (EN)

source: https://kr-rule.krs.co.kr/Rules/RulesMain (exported 2026-09-09)

## RULES FOR CLASSIFICATION OF STEEL SHIPS

- [RA-01-E PART 1 Classification and Surveys](RULES FOR CLASSIFICATION OF STEEL SHIPS/RA-01-E_PART 1 Classification and Surveys/README.md) — 18 chapters
- [RA-02-E PART 2 Materials and Welding](RULES FOR CLASSIFICATION OF STEEL SHIPS/RA-02-E_PART 2 Materials and Welding/README.md) — 16 chapters
- [RA-03-E PART 3 Hull Structures](RULES FOR CLASSIFICATION OF STEEL SHIPS/RA-03-E_PART 3 Hull Structures/README.md) — 42 chapters
- [RA-04-E PART 4 Hull Equipment](RULES FOR CLASSIFICATION OF STEEL SHIPS/RA-04-E_PART 4 Hull Equipment/README.md) — 20 chapters
- [RA-05-E PART 5 Machinery Installations](RULES FOR CLASSIFICATION OF STEEL SHIPS/RA-05-E_PART 5 Machinery Installations/README.md) — 30 chapters
- [RA-06-E PART 6 Electrical Equipment and Control Systems](RULES FOR CLASSIFICATION OF STEEL SHIPS/RA-06-E_PART 6 Electrical Equipment and Control Systems/README.md) — 4 chapters
- [RA-07A-E PART 7 Ships of Special Service (Ch1-4, 7-10)](RULES FOR CLASSIFICATION OF STEEL SHIPS/RA-07A-E_PART 7 Ships of Special Service (Ch1-4, 7-10)/README.md) — 27 chapters
- [RA-07B-E PART 7 Ships of Special Service (CH5, 6)](RULES FOR CLASSIFICATION OF STEEL SHIPS/RA-07B-E_PART 7 Ships of Special Service (CH5, 6)/README.md) — 14 chapters

# Ships Using Low-flashpoint Fuels

> OTHER RULES AND GUIDANCE / RB-14-E / 2025 / EN

- [[R] CHAPTER 1 GENERAL](01_R_CHAPTER 1 GENERAL.md)
  - Section 1 General
- [[R] CHAPTER 2 GOAL AND FUNCTIONAL REQUIREMENTS](02_R_CHAPTER 2 GOAL AND FUNCTIONAL REQUIREMENTS.md)
  - Section 1 Goal
  - Section 2 Functional Requirements
- [[R] CHAPTER 3 GENERAL REQUIREMENTS](03_R_CHAPTER 3 GENERAL REQUIREMENTS.md)
  - Section 1 Goal
  - Section 2 Risk Assessment
  - Section 3 Limitation of Explosion Consequences
- [[R] CHAPTER 4 CLASSIFICATION AND SURVEYS](04_R_CHAPTER 4 CLASSIFICATION AND SURVEYS.md)
  - Section 1 General
  - Section 2 Classification
  - Section 3 Periodical Surveys
- [[R] CHAPTER 5 SHIP DESIGN AND ARRANGEMENT](05_R_CHAPTER 5 SHIP DESIGN AND ARRANGEMENT.md)
  - Section 1 General
  - Section 2 Functional Requirements
  - Section 3 Arrangement of Fuel Tanks
  - Section 4 Machinery Space Concepts
  - Section 5 Gas Safe Machinery Space
  - Section 6 ESD-Protected Machinery Spaces
  - Section 7 Location and Protection of Fuel Piping
  - Section 8 Fuel Preparation Room
  - Section 9 Bilge Systems
  - Section 10 Drip Trays
  - Section 11 Arrangement of Entrances and Other Openings in Enclosed Spaces
  - Section 12 Airlocks
- [[R] CHAPTER 6 FUEL CONTAINMENT SYSTEM](06_R_CHAPTER 6 FUEL CONTAINMENT SYSTEM.md)
  - Section 1 General
  - Section 2 Functional Requirements
  - Section 3 General Requirements
  - Section 4 Liquefied Gas Fuel Containment
  - Section 5 Portable Liquefied Gas Fuel Tanks
  - Section 6 CNG Fuel Containment
  - Section 7 Pressure Relief System
  - Section 8 Loading Limit for Liquefied Gas Fuel Tanks
  - Section 9 Maintaining of Fuel Storage Condition
  - Section 10 Atmosphere Control within the Fuel Containment System
  - Section 11 Atmosphere Control within Fuel Storage Hold Spaces (Fuel Containment Systems other than Type C Independent Tanks)
  - Section 12 Environmental Control of Spaces Surrounding Type C Independent Tanks
  - Section 13 Inerting
  - Section 14 Inert Gas Production and Storage on Board
- [[R] CHAPTER 7 MATERIAL AND GENERAL PIPE DESIGN](07_R_CHAPTER 7 MATERIAL AND GENERAL PIPE DESIGN.md)
  - Section 1 General
  - Section 2 Functional Requirements
  - Section 3 Pipe Design
  - Section 4 Materials
- [[R] CHAPTER 8 BUNKERING](08_R_CHAPTER 8 BUNKERING.md)
  - Section 1 Goal
  - Section 2 Functional Requirements
  - Section 3 Bunkering Station
  - Section 4 Manifold
  - Section 5 Bunkering System
- [[R] CHAPTER 9 FUEL SUPPLY TO CONSUMERS](09_R_CHAPTER 9 FUEL SUPPLY TO CONSUMERS.md)
  - Section 1 Goal
  - Section 2 Functional Requirements
  - Section 3 Redundancy of Fuel Supply
  - Section 4 Safety Functions of Gas Supply System
  - Section 5 Fuel Distribution Outside of Machinery Space
  - Section 6 Fuel Supply to Consumers in Gas-safe Machinery Spaces
  - Section 7 Fuel Supply to Consumers in ESD-protected Machinery Spaces
  - Section 8 Design of Ventilated Duct, Outer Pipe Against Inner Pipe Gas Leakage
  - Section 9 Compressors and Pumps
- [[R] CHAPTER 10 POWER GENERATION INCLUDING PROPULSION AND OTHER GAS CONSUMER](10_R_CHAPTER 10 POWER GENERATION INCLUDING PROPULSION AND OTHER GAS CONSUME.md)
  - Section 1 Goal
  - Section 2 Function Requirements
  - Section 3 Internal Combustion Engines of Piston Type
  - Section 4 Main and Auxiliary Boilers, Gas Turbine
  - Section 5 Gas Turbines
- [[R] CHAPTER 11 FIRE SAFETY](11_R_CHAPTER 11 FIRE SAFETY.md)
  - Section 1 Goal
  - Section 2 Functional Requirements

File: OTHER RULES AND GUIDANCE/RB-14-E_Ships Using Low-flashpoint Fuels/37_G_Annex 4 High Manganese Austenitic Steel for Cryogenic Service (2020).md
# Ships Using Low-flashpoint Fuels

> OTHER RULES AND GUIDANCE / RB-14-E / 2025 / EN / Guidance

## Annex 4 High Manganese Austenitic Steel for Cryogenic Service (2020)

### Section 1 General

#### 101. Scope

- **1.** This Annex provides the designer and manufacturer with practical information on the design and construction of fuel tanks using high manganese austenitic steel for cryogenic service to comply with the Design Conditions defined in **Ch 6, 412.** of the Rules.

#### 102. Application

- **1.** This Annex are not intended to replace any requirements of the Rules. They are intended as complementary guidelines on how to utilize high manganese austenitic steel in the design and fabrication of fuel tanks complying with the Rules.
- **2.** High manganese austenitic steel for cryogenic service is used for only domestic voyage. When high manganese austenitic steel for cryogenic service is used for international voyage, it is to be approved by the relevant administration.
- **3.** High manganese austenitic steel is applicable to fuel tanks such as Butane(all isomers), Butane-propane mixture, Carbon dioxide(High Purity and reclaimed quality), Ethane, Ethylene, Methane(LNG), Pentane(all isomers) or Propane.

#### 103. Definitions

- **1.** **Under-matched welds** means for welded connections where the weld metal has lower yield or tensile-strength than the parent metal.


### Section 2 Application

#### 201. Design application

- **1.** The relevant load conditions and design conditions should be established in accordance with **Ch 6, 412.** of the Rules. A guidance on special considerations to the high manganese austenitic steel is described below.
- **2.** For the selection of relevant safety factors for high manganese austenitic steels(see **Ch 6, 415.** of the Rules), the safety factors specified for “Austenitic Steels“ should be applied both for base material and for as welded condition

#### 202. Ultimate design condition

- **1.** It should be noted that high manganese austenitic steels normally have under-matched welds and, therefore, it is of great importance that the design values of the yield strength and tensile strength are based on the “minimum mechanical properties“ for the base material and as welded condition. Note the limitation to under-matched welds defined in **Ch 16, 303. 5** (1) of the Rules.

#### 203. Buckling strength

- **1.** Buckling strength analysis should be carried out based on recognized standards. Functional loads as defined in **Ch 6, 401. 6** of the Rules should be considered. Note that design tolerances should be considered where relevant and be included in the strength assessment as required in **Ch 16, 402.** of the Rules.

#### 204. Fatigue design condition

- **1.** The fatigue design curves for base material and for butt weld joint should use S-N curve of D grade in IIW.
- **2.** The fatigue design curves for other weld joints except butt weld joint should be agreed with the Society.
- **3.** Design S-N curve given in **Table 1** correspond to a probability of survival of 97.6%.
  **Table 1 S-N curves in air**

  | S-N curve | $N \leq 10 ^{7}$ cycles |   | $N>10 ^{7}$cycles<br>$\log {\bar{a}} _{2}$<br>$m _{2} =5.0$ | Fatigue limit at 10^7 cycle(MPa) | Thickness exponent k |
  | --- | --- | --- | --- | --- | --- |
  | S-N curve | $m _{1}$ | $\log {\bar{a}} _{1}$ | $N>10 ^{7}$cycles<br>$\log {\bar{a}} _{2}$<br>$m _{2} =5.0$ | Fatigue limit at 10^7 cycle(MPa) | Thickness exponent k |
  | D | 3.0 | 12.164 | 15.606 | 52.63 | 0.20 |

#### 205. Fracture mechanics analyses

- **1.** For a fuel tank where a reduced secondary barrier is applied, fracture mechanics analysis should be carried out in accordance with the Rules.
- **2.** Fracture toughness properties should be expressed using recognized standards. Depending on the material, fracture toughness properties determined for loading rates similar to those expected in the tank system should be required. The fatigue crack propagation rate properties should be documented for the tank material and its welded joints for the relevant service conditions. These properties should be expressed using a recognized fracture mechanics practice relating the fatigue crack propagation rate to the variation in stress intensity, $\Delta K$, at the crack tip. The effect of stresses produced by static loads should be taken into account when establishing the choice of fatigue crack propagation rate parameters.
- **3.** Note that for the application where very high static load utilization is relevant, alternative methods such as ductile fracture mechanics analysis should be considered.
- **4.** A fracture mechanics analysis is required for type B tank (**Ch 16, 415. 2.** (3) (C) of the Rules) where a reduced secondary barrier is applied. Fracture mechanics analysis may also be required for other tank types as found relevant to show compliance with fatigue and crack propagation properties. Note that CTOD values used in fracture mechanics analysis may in any case be an important property to analyze to ensure that materials are considered suitable for the application.

#### 206. Welding

- **1.** Welding should be carried out in accordance with **Ch 16, Sec 3** of the Rules.
- **2.** For welding the following points can be considered:
  - **(1)** For reducing the heat input during production:
    - **(A)** special attention should be given to the first root pass when applying flux-cored arc welding (FCAW); reduced amperage should be considered;
    - **(B)** welding heat input is to be equal to 30 kJ/cm or below;
  - **(2)** Distance between the weld and nozzle should be kept to a minimum to reduce the oxygen content at the vicinity of the weld pool;
  - **(3)** Weld gas composition of FCAW should normally be an 80/20 mix of argon and carbon dioxide; and
  - **(4)** Appropriate ventilation should be provided to reduce exposure to hazardous welding fumes.

#### 207. Non-destructive testing (NDT)

- **1.** The scope of non-destructive testing (NDT) should be as required by **Ch 16, 306** of the Rules. NDT procedures should be in accordance with recognized standards to the satisfaction of the Society. For high manganese austenitic steel suitable NDT procedure normally applicable for austenitic steels should be used.

#### 208. Corrosion resistance

- **1.** High manganese austenitic steel is not considered a very strong corrosion resistant material in line with several similar materials such as 304 stainless steel. Particularly for LNG fuel tanks that may not be in operation, appropriate environment should be maintained to prevent corrosion. ![](images/image39.png)
