Repository: kimghw/KR_RULES_ENG

# KR Rules 2025 (EN)

source: https://kr-rule.krs.co.kr/Rules/RulesMain (exported 2026-09-09)

## RULES FOR CLASSIFICATION OF STEEL SHIPS

- [RA-01-E PART 1 Classification and Surveys](RULES FOR CLASSIFICATION OF STEEL SHIPS/RA-01-E_PART 1 Classification and Surveys/README.md) — 18 chapters
- [RA-02-E PART 2 Materials and Welding](RULES FOR CLASSIFICATION OF STEEL SHIPS/RA-02-E_PART 2 Materials and Welding/README.md) — 16 chapters
- [RA-03-E PART 3 Hull Structures](RULES FOR CLASSIFICATION OF STEEL SHIPS/RA-03-E_PART 3 Hull Structures/README.md) — 42 chapters
- [RA-04-E PART 4 Hull Equipment](RULES FOR CLASSIFICATION OF STEEL SHIPS/RA-04-E_PART 4 Hull Equipment/README.md) — 20 chapters
- [RA-05-E PART 5 Machinery Installations](RULES FOR CLASSIFICATION OF STEEL SHIPS/RA-05-E_PART 5 Machinery Installations/README.md) — 30 chapters
- [RA-06-E PART 6 Electrical Equipment and Control Systems](RULES FOR CLASSIFICATION OF STEEL SHIPS/RA-06-E_PART 6 Electrical Equipment and Control Systems/README.md) — 4 chapters
- [RA-07A-E PART 7 Ships of Special Service (Ch1-4, 7-10)](RULES FOR CLASSIFICATION OF STEEL SHIPS/RA-07A-E_PART 7 Ships of Special Service (Ch1-4, 7-10)/README.md) — 27 chapters
- [RA-07B-E PART 7 Ships of Special Service (CH5, 6)](RULES FOR CLASSIFICATION OF STEEL SHIPS/RA-07B-E_PART 7 Ships of Special Service (CH5, 6)/README.md) — 14 chapters
- [RA-08-E PART 8 Fire Protection and Fire Extinction](RULES FOR CLASSIFICATION OF STEEL SHIPS/RA-08-E_PART 8 Fire Protection and Fire Extinction/README.md) — 35 chapters
- [RA-09-E PART 9 Additional Installations](RULES FOR CLASSIFICATION OF STEEL SHIPS/RA-09-E_PART 9 Additional Installations/README.md) — 18 chapters
- [RA-10-E PART 10 Hull Structure and Equipment of Small Steel Ships](RULES FOR CLASSIFICATION OF STEEL SHIPS/RA-10-E_PART 10 Hull Structure and Equipment of Small Steel Ships/README.md) — 42 chapters
- [RA-11-E PART 11 Common Structural Rules for Bulk Carriers](RULES FOR CLASSIFICATION OF STEEL SHIPS/RA-11-E_PART 11 Common Structural Rules for Bulk Carriers/README.md) — 12 chapters
- [RA-12-E PART 12 Common Structural Rules for Double Hull Oil Tankers](RULES FOR CLASSIFICATION OF STEEL SHIPS/RA-12-E_PART 12 Common Structural Rules for Double Hull Oil Tankers/README.md) — 16 chapters
- [RA-14-E PART 14 Structural Rules for Container Ships](RULES FOR CLASSIFICATION OF STEEL SHIPS/RA-14-E_PART 14 Structural Rules for Container Ships/README.md) — 15 chapters
- [RA-15-E PART 15 Structural Rules for Membrane Type Liquefied Natural Gas Carriers](RULES FOR CLASSIFICATION OF STEEL SHIPS/RA-15-E_PART 15 Structural Rules for Membrane Type Liquefied Natural Gas Carri/README.md) — 13 chapters

## RULES AND GUIDANCE FOR OFFSHORE STRUCTURES

- [GC-10-E Guidance for Floating Liquefied Gas Production Units](RULES AND GUIDANCE FOR OFFSHORE STRUCTURES/GC-10-E_Guidance for Floating Liquefied Gas Production Units/README.md) — 13 chapters
- [GC-13-E Guidance for Floating Liquefied Gas Storage and  Regasification Units](RULES AND GUIDANCE FOR OFFSHORE STRUCTURES/GC-13-E_Guidance for Floating Liquefied Gas Storage and Regasification Units/README.md) — 13 chapters
- [GC-11-E Guidance for Floating Production Units](RULES AND GUIDANCE FOR OFFSHORE STRUCTURES/GC-11-E_Guidance for Floating Production Units/README.md) — 12 chapters
- [GC-15-E Guidance for OSV (Offshore Support Vessels)](RULES AND GUIDANCE FOR OFFSHORE STRUCTURES/GC-15-E_Guidance for OSV (Offshore Support Vessels)/README.md) — 9 chapters

# Rules for the Classification of Fixed Offshore Structures

> RULES AND GUIDANCE FOR OFFSHORE STRUCTURES / RB-02-E / 2025 / EN

- [[R] CHAPTER 1 GENERAL](01_R_CHAPTER 1 GENERAL.md)
  - Section 1 General
- [[R] CHAPTER 2 CLASSIFICATION AND SURVEYS](02_R_CHAPTER 2 CLASSIFICATION AND SURVEYS.md)
  - Section 1 General
  - Section 2 Classification
  - Section 3 Surveys
  - Section 4 Extension of Use and Reuse
- [[R] CHAPTER 3 MATERIALS AND WELDINGS](03_R_CHAPTER 3 MATERIALS AND WELDINGS.md)
  - Section 1 Materials
  - Section 2 Welding
- [[R] CHAPTER 4 DESIGN OF STRUCTURES](04_R_CHAPTER 4 DESIGN OF STRUCTURES.md)
  - Section 1 Definitions and Design Documentation
  - Section 2 ENVIRONMENTAL CONDITIONS
  - Section 3 Loads
  - Section 4 General Design Requirements
  - Section 5 Steel Structures
  - Section 6 Concrete Structure
  - Section 7 Foundation
  - Section 8 Installation
  - Section 9 Marine Operation
- [[R] CHAPTER 5 MACHINERY INSTALLATIONS](05_R_CHAPTER 5 MACHINERY INSTALLATIONS.md)
  - Section 1 General
  - Section 2 Engines, Boilers and Pressure Vessels
  - Section 3 Auxiliaries and Piping Arrangement
- [[R] CHAPTER 6 ELECTRICAL INSTALLATIONS, SAFETY FEATURES AND FIRE PROTECTION](06_R_CHAPTER 6 ELECTRICAL INSTALLATIONS, SAFETY FEATURES AND FIRE PROTECTIO.md)
  - Section 1 Electrical Installation
  - Section 2 Safety Features and Fire Protection

File: RULES AND GUIDANCE FOR OFFSHORE STRUCTURES/RB-02-E_Rules for the Classification of Fixed Offshore Structures/03_R_CHAPTER 3 MATERIALS AND WELDINGS.md (part 1 of 2)
# Rules for the Classification of Fixed Offshore Structures

> RULES AND GUIDANCE FOR OFFSHORE STRUCTURES / RB-02-E / 2025 / EN / Rules

## CHAPTER 3 MATERIALS AND WELDINGS

### Section 1 Materials

#### 101. General

- **1.** **Application**
  - **(1)** The requirements in this Chapter apply to the structural steels and materials for concrete construction intended to be used for the construction of offshore structure.
  - **(2)** The requirements, other than those specified in this chapter, are to be in accordance with the related requirements of **Pt 2, Ch 1** of **Rules for Classification of Steel Ships.**
  - **(3)** All materials used for a structure requiring Classification Survey during Construction are to be manufactured under approved method or under alternative process considered equivalent to the approved method and are to be adequate to the relevant requirements of the Rules.
  - **(4)** Upon request of attending Surveyor, data as to place of origin and results of relevant material tests for structural materials is to be submitted by the fabricator.
- **2.** **Steel Forming**
  - **(1)** When forming changes base plate properties beyond acceptable limites, appropriate heat treatments are to be carried out to reestablish required properties. Unless approved otherwise, the acceptable limits of the reestablished properties should meet the minimums specified for the original material before forming.
  - **(1)** The Society will survey formed members for their compliance with the forming dimensional tolerances required by the design.

#### 102. Structural steels

- **1.** **Application**
  This requirement covers specifications for materials used for the construction of offshore steel structures. It is not intended for metals used in reinforced or prestressed concrete.
- **2.** **Materials selection**
  - **(1)** Materials used are required to exhibit satisfactory formability and weldability characteristics. As required, documentation is to be submitted to substantiate the applicability of a proposed steel.
  - **(2)** The requirements of (A) to (C) are to be considered as selection of materials.
    Materials are to exhibit fracture toughness which is satisfactory for the intended application as supported by previous satisfactory service experience or appropriate toughness tests. Where the presence of ice is judged as a significant environmental factor, material selection may require special consideration.
    Details of corrosion control systems (such as coatings, sacrificial anodes or impressed current systems) are to be submitted with adequate supporting data to show their suitability. Such information is to indicate the extent to which the possible existence of stress corrosion, corrosion fatigue, and galvanic corrosion due to dissimilar metals to be considered. Where the intended sea environment contains unusual contaminants, any special corrosive effects of such contaminants should also be considered. Appropriate coatings may be used to achieve satisfactory corrosion protection for miscellaneous parts such as bolts and nuts.
    In cases where through thickness properties relating to the structural design, the use of special steel with improved through thickness properties specified in **Pt 2, Ch 1, 310.** of **Rules for Classification of Steel Ships** may be required.
    - **(A)** Toughness
    - **(B)** Corrosion control
    - **(C)** Through thickness stress
  - **(3)** Bolts and nuts are to have mechanical and corrosion characteristics comparable to the structural elements being joined and are to be manufactured and tested in accordance with recognized material standards.
- **3.** **Kinds of steels**
  - **(1)** Steels are classified as specified in **Table 2.1.1** and **Table 2.1.2.**

    **Table 2.1.1 Structural Steel Plates and Shapes**

    | Group<sup>(1)</sup> | Grades and Thickness | Average yield strength ($\mathrm{N}/mm ^{2}$) | Tensile strength ($\mathrm{N}/mm ^{2}$) |
    | --- | --- | --- | --- |
    | I | ASTM A36-94 (to 50 mm hick) | 250 | 400-550 |
    | I | ASTM A131-94 Grade A (to 12.5 mm thick) (KR Grade RA) | 235 | 400-515 |
    | I | ASTM A285-90 Grade C (to 19 mm thick) | 205 | 380-515 |
    | I | ASTM A131-94 Grades B, D (KR Grade RB, RD) | 235 | 400-515 |
    | I | ASTM A516-90 Grade 65 | 240 | 450-585 |
    | I | ASTM A573-93a Grade 65 | 240 | 450-530 |
    | I | ASTM A709-93a Grade 36T2 | 250 | 400-550 |
    | I | ASTM A131-94 Grades E (KR Grade RE) | 235 | 400-515 |
    | II | ASTM A572-94b Grade 42 (to 50 mm thick) | 290 | 415 min. |
    | II | ASTM A572-94b Grade 50 (to 12.5 mm thick(2)) | 345 | 450 min. |
    | II | ASTM A588-94 (to 50 mm thick) | 345 | 485 min. |
    | II | ASTM A709-93a Grade 50T2, 50T3 | 345 | 450 min. |
    | II | ASTM A131-94 Grade AH32 (KR Grade RA32) | 315 | 470-585 |
    | II | ASTM A131-94 Grade AH36 (KR Grade RA36) | 350 | 490-620 |
    | II | API Spec 2H-Grade 42 | 290 | 425-550 |
    | II | API Spec 2H-Grade 50 (to 64 mm thick) | 345 | 485-620 |
    | II | API Spec 2H-Grade 50 (over 64 mm thick) | 325 | 485-620 |
    | II | API Spec 2W-Grade 42 (to 25 mm thick) | 290-460 | 425 min. |
    | II | API Spec 2W-Grade 42 (over 25 mm thick) | 290-430 | 425 min. |
    | II | API Spec 2W-Grade 50 (to 25 mm thick) | 345-515 | 450 min. |
    | II | API Spec 2W-Grade 50 (over 25 mm thick) | 345-485 | 450 min. |
    | II | API Spec 2W-Grade 50T (to 25 mm thick) | 345-550 | 485 min. |
    | II | API Spec 2W-Grade 50T (over 25 mm thick) | 345-515 | 485 min. |
    | II | API Spec 2Y-Grade 42 (to 25 mm thick) | 290-460 | 425 min. |
    | II | API Spec 2Y-Grade 42 (over 25 mm thick) | 290-430 | 425 min. |
    | II | API Spec 2Y-Grade 50 (to 25 mm thick) | 345-515 | 450 min. |
    | II | API Spec 2Y-Grade 50 (over 25 mm thick) | 345-485 | 450 min. |
    | II | API Spec 2Y-Grade 50T (to 25 mm thick) | 345-550 | 485 min. |
    | II | API Spec 2Y-Grade 50T (over 25 mm thick) | 345-515 | 485 min. |
    | II | ASTM A131-94 Grade DH32, EH32 (KR Grade RD32, RE32) | 315 | 470-585 |
    | II | ASTM A131-94 Grade DH36, EH36 (KR Grade RD36, RE36) | 350 | 490-620 |
    | II | ASTM A537-91 Grade Class 1 (to 64 mm thick) | 345 | 485-620 |
    | II | ASTM A633-94a Grades A | 290 | 435-570 |
    | II | ASTM A633-94a Grades C, D | 345 | 480-620 |
    | II | ASTM A678-94a (80) Grade A | 345 | 480-620 |
    | III | ASTM A573-91 Class 2 | 415 | 550-690 |
    | III | ASTM A633-94a Grade E | 415 | 550-690 |
    | III | ASTM A678-94a (80) Grade B | 415 | 550-690 |
    | III | API Spec 2W-Grade 60 (to 25 mm thick) | 415-620 | 515 min. |
    | III | API Spec 2W-Grade 60 (over 25 mm thick) | 415-585 | 515 min. |
    | III | API Spec 2Y-Grade 60 (to 25 mm thick) | 415-620 | 515 min. |
    | III | API Spec 2Y-Grade 60 (over 25 mm thick) | 415-585 | 515 min. |
    | III | ASTM A710 Grade A Class 3 (to 50 mm thick) | 515 | 585 min. |
    | Notes<br>(1) Steels are to classified as follows according to their tensile strength.<br>Group Ⅰ: 275 $\mathrm{N}/mm ^{2}$ max.<br>Group Ⅱ: 276 ∼ 415 $\mathrm{N}/mm ^{2}$<br>Group Ⅲ: 416 ∼ 690 $\mathrm{N}/mm ^{2}$<br>(2) To 50 mm thick for Group I, fully killed and fine grain treatments |   |   |   |

    **Table 2.1.2 Structural steel pipes**

    | Group<sup>(1)</sup> | Grade and thickness | Average yield strength($\mathrm{N}/mm ^{2}$) | Tensile strength($\mathrm{N}/mm ^{2}$) |
    | --- | --- | --- | --- |
    | I | API 5L Grade B | 240 | 415 min. |
    | I | ASTM A53-93a Grade B | 240 | 415 min. |
    | I | ASTM A135-93 Grade B | 240 | 415 min. |
    | I | ASTM A139-93a Grade B | 240 | 415 min. |
    | I | ASTM A381-93 Grade Y35 | 240 | 415 min. |
    | I | ASTM A500-93 Grade A | 230-270 | 310 min. |
    | I | ASTM A501-93 | 250 | 400 min. |
    | I | ASTM A106-94 Grade B | 240 | 415 min. |
    | I | ASTM A524-93 (strength varies with thickness) | 205-240 | 380-585 |
    | II | API 5L95 Grade X42 ( 2% max. cold expansion) | 290 | 415 min. |
    | II | API 5L95 Grade X52 ( 2% max. cold expansion) | 360 | 455 min. |
    | II | ASTM A500-93 Grade B | 290-320 | 400 min. |
    | II | ASTM A618-93 Grade Ⅰa, Ⅰb & Ⅱ (to 19 mm thick) | 345 | 485 min. |
    | II | Grade X52 with API 5L95 SR5, SR6 or SR8 | 360 | 455 min. |
    | Note (1) Steels are to classified as follows according to their yield strength.<br>Group Ⅰ: 275 $\mathrm{N}/mm ^{2}$ max.<br>Group Ⅱ: 276 ∼ 415 $\mathrm{N}/mm ^{2}$ |   |   |   |
  - **(2)** Steels other than those mentioned therein may be used, provided that their chemical composition, mechanical properties and weldability are similar to those listed.
- **4.** **Mechanical properties**
  - **(1)** Satisfactory mechanical properties can be demonstrated by any one of the following.
    - **(A)** Demonstration of past successful application, under comparable conditions, of a steel, produced to a recognized standard. (such as those of the ASTM, API or other recognized standard)
    - **(B)** Demonstration that a steel manufactured by a particular producer using a specific manufacturing process has minimum toughness levels representative of those listed **Table 2.1.1** and **Table 2.1.2**.
    - **(C)** Charpy impact testing in accordance with **Table 2.1.3.**
  - **(2)** Impact tests
    To comply with **Pt 2, Ch 1, Sec 2** of **Rules for Classification of Steel Ships.**
    2/3 of the energy values shown in **Table 2.1.3** but in no case less than 20 $J$.

    **Table 2.1.3 Charpy impact tests**

    | Groups | Thickness, $t$ (mm) | Test temperature(°C) | Absorbed Energy($J$) (*L* direction)<sup>(1)</sup> |
    | --- | --- | --- | --- |
    | I | 6 ＜ $t$ ＜ 19 | (2) | 20 |
    | I | $t$ ≥ 19 | (2) | 34 |
    | II, III | $t$ ≥ 6 | (2) | 34 |
    | NOTES<br>(1) *L* direction denotes that the longitudinal axis of the test specimen is arranged parallel to the final direction of rolling.<br>(2) The following (i) to (iv) apply in accordance with minimum service temperature of steels, test requirements for service temperatures down to -30°C for lower service temperatures are to be specially considered.<br>(i) For structural members and joints whose performance is vital to the overall integrity of the structure and which experience an unusually severe combination of stress concentration, rapid loading, cold working, and restraint, the absorbed energy of impact test shall be met at test temperatures as given below.<br>Group ; Test temperature (°C) ; Minimum service temperature (°C)<br>(see **201. 5**)<br>Ⅰ, Ⅱ ; 30°C below minimum service temperature<br>Ⅲ ; -40 ; 0<br>-50 ; -10<br>-50 ; -20<br>-60 ; -30<br>Group<br>Test temperature (°C)<br>Minimum service temperature (°C)<br>(see **201. 5**)<br>Ⅰ, Ⅱ<br>30°C below minimum service temperature<br>Ⅲ<br>-40<br>0<br>-50<br>-10<br>-50<br>-20<br>-60<br>-30<br>(ii) For structural members and joints which sustain significant tensile stress and whose fracture may pose a threat to the survival of the structure, the absorbed energy of impact test should be met at test temperatures as given below.<br>Group ; Test temperature (°C) ; Minimum service temperature (°C)<br>(see **201. 5**)<br>Ⅰ, Ⅱ ; 30°C below minimum service temperature<br>Ⅲ ; -30 ; 0<br>-40 ; -10<br>-40 ; -20<br>-50 ; -30<br>Group<br>Test temperature (°C)<br>Minimum service temperature (°C)<br>(see **201. 5**)<br>Ⅰ, Ⅱ<br>30°C below minimum service temperature<br>Ⅲ<br>-30<br>0<br>-40<br>-10<br>-40<br>-20<br>-50<br>-30<br>(iii) For primary structural members subjected to significant tensile stresses and whose usage warrants impact toughness testing, the absorbed energy of impact test should be met at the following test temperatures.<br>Group ; Test temperature (°C) ; Minimum service temperature (°C)<br>Ⅰ, Ⅱ ; minimum service temperature ; As determined **201. 5**<br>Ⅲ ; Same as previous (ii)<br>Group<br>Test temperature (°C)<br>Minimum service temperature (°C)<br>Ⅰ, Ⅱ<br>minimum service temperature<br>As determined **201. 5**<br>Ⅲ<br>Same as previous (ii)<br>(iv) For structural members which have sufficient structural redundancy so that their fracture would not pose a threat to the survivability of the structure, the toughness criteria specified for (iii) above may be relaxed provided the materials used in such cases are appropriate for the loading conditions, loading rates, and temperatures encountered in service. |   |   |   |
    | Group | Test temperature (°C) | Minimum service temperature (°C)<br>(see **201. 5**) |   |
    | Ⅰ, Ⅱ | 30°C below minimum service temperature |   |   |
    | Ⅲ | -40 | 0 |   |
    | Ⅲ | -50 | -10 |   |
    | Ⅲ | -50 | -20 |   |
    | Ⅲ | -60 | -30 |   |
    | Group | Test temperature (°C) | Minimum service temperature (°C)<br>(see **201. 5**) |   |
    | Ⅰ, Ⅱ | 30°C below minimum service temperature |   |   |
    | Ⅲ | -30 | 0 |   |
    | Ⅲ | -40 | -10 |   |
    | Ⅲ | -40 | -20 |   |
    | Ⅲ | -50 | -30 |   |
    | Group | Test temperature (°C) | Minimum service temperature (°C) |   |
    | Ⅰ, Ⅱ | minimum service temperature | As determined **201. 5** |   |
    | Ⅲ | Same as previous (ii) |   |   |
    - **(A)** Impact test temperature and absorbed energy of steels comply with **Table 2.1.3.**
    - **(B)** Energy values in **Table 2.1.3** are minimum average values for full-size longitudinal specimens, Alternative toughness criteria which may be applied are as follows :
      - **(a)** Subsized longitudinal specimens :
      - **(b)** Transverse specimens :
      - **(c)** Longitudinal or transverse specimens: lateral expansion should not be less than 0.5 mm, or 0.38 mm, respectively
      - **(d)** Nil-ductility temperature (NDT) as determined by drop weight tests should be 5°C below the test temperature indicated in **Table 2.1.3**, notes (2).
      - **(e)** Other fracture toughness tests as appropriate by the Society.
    - **(C)** The minimum number of specimens to be tested per heat should be three; however, this number should be increased in accordance with usage of the material(see ASTM A673 or equivalent).
- **5.** **Minimum Service Temperature**
  Minimum service temperature is generally to be established in accordance with (1) to (3) below. This temperature is to be based on meterological data taken over a period of not less than 10 years for the lowest average daily temperature.
  - **(1)** Material below the Splash Zone
    For material below the Splash Zone below the splash zone, the service temperature is defined as 0°C. A higher service temperature maybe used where deemed appropriate by the Society.
  - **(2)** Material within or above the Splash Zone
    For material within or above the splash zone the service temperature is the same as the lowest average daily atmospheric temperature. A higher service temperature may be used if the material above the waterline is warmed by adjacent sea water temperature or by auxiliary heating.
  - **(3)** Special Conditions
    In all cases where material temperature is reduced by localized cryogenic storage or other cooling conditions, such factors should be taken into account in establishing minimum service temperature.

#### 103. Materials for Concrete Construction

- **1.** **Genera1**
  - **(1)** Application
    This subsection covers specifications for materials for concrete used in the construction of offshore platforms. It includes the metals used in reinforced or prestressed concrete. All materials are to be suitable for intended service conditions and are to be of good quality, defined by recognized specifications and free of injurious defects. Materials used in the construction of concrete structures are to be selected with due attention given to their strength and durability in the marine environment.
  - **(2)** Zones
    Particular attention should be given in each of the following zones.
    chemical deterioration of the concrete, corrosion of the reinforcement and hardware, and abrasion of the concrete
    freeze-thaw durability, corrosion of the reinforcement and hardware, chemical deterioration of the concrete, and fire hazards
    freeze-thaw durability, corrosion of the reinforcement and hardware, chemical deterioration of the concrete, fire hazards, and abrasion of the concrete
    freeze-thaw durability, corrosion of reinforcement and hardware, and fire hazards
    - **(A)** Submerged zone
    - **(B)** Splash zone
    - **(C)** Ice zone
    - **(D)** Atmospheric zone
- **2.** **Cement**
  - **(1)** Type
    Cement is to be equivalent to Types I or II Portland cement as specified by ASTM C150 or portland-pozzolan cement as specified by ASTM C595. ASTM C150 Type III Portland cement may be specially approved for particular applications by the Society.
  - **(2)** Tricalcium Aluminate
    The tricalcium aluminate content of the cement is generally to be in the 5% to 10% range.
  - **(3)** Oil Storage
    For environments which contain detrimental sulfur bearing materials (such as where oil storage is planned and the oil is expected to contain sulphur compounds which are detrimental to concrete durability), the maximum content of tricalcium aluminate is to be at the lower end of the 5 % to 10 % range. Alternatively, pozzolans or pozzolans and fly ash may be added or a suitable coating employed to protect the concrete.
- **3.** **Water**
  - **(1)** Cleanliness
    Water used in mixing concrete is to be clean and free from injurious amounts of oils, acids, alkalis, salts, organic materials or other substances that may be deleterious to concrete or steel.
  - **(2)** Nonpotable Water
    If nonpotable water is proposed for use, the selection of proportions of materials in the concrete is to be based on test concrete mixes using water from the same source. The strength of mortar test cylinders made with nonpotable water is not to be less than 90 % of the strength of similar cylinders made with potable water. Strength test comparisons should include 7-day and 28-day strength data on mortars prepared and tested in accordance with recognized standards such as ASTM C 109.
- **4.** **Chloride or Sulphide Content**
  - **(1)** Water for structural concrete or grout should not contain more than 0.07 % chlorides as Cl by weight of cement, nor more than 0.09 % sulfates as SO4 when tested by ASTM D 512. Chlorides in mix water for prestressed concrete or grout should be limited to 0.04 % by weight of cement.
  - **(2)** Total chloride content, as CI, of the concrete prior to exposure shall not exceed 0.10 % by weight of the cement for normal reinforced concrete and 0.06 % by weight of cement for prestressed concrete.
- **5.** **Aggregates**
  - **(1)** General
    Aggregates are to conform to the requirements of ASTM C 33 or equivalent. Other aggregates may be used if there is supporting evidence that they produce concrete of satisfactory quality. When specially approved, lightweight aggregates similar to ASTM C 330 may be used for conditions that do not pose durability problems.
  - **(2)** Washing
    Marine aggregates are to be washed with fresh water before use to remove chlorides and sulphates so that the total chloride and sulphate content of the concrete mix does not exceed the limits defined in **102. 4.**
  - **(3)** Size
    The maximum size of the aggregate is to be such that the concrete can be placed without voids. It is recommended that the maximum size of the aggregate should not be larger than the smallest of the following.
    - **(A)** one-fifth of the narrowest dimension between sides of forms
    - **(B)** one-third of the depth of slabs
    - **(C)** three-fourths of the minimum clear spacing between individual reinforcing bars, bundles of bars, prestressing tendons or post-tensioning ducts.
- **6.** **Admixtures**
  - **(1)** General
    The admixture is to be shown capable of maintaining essentially the same composition and performance throughout the wok as the product used in establishing concrete proportions. Admixtures containing chloride ions are not to be used if their use will produce a deleterious concentration of chloride ions in the mixing water.
  - **(2)** Recognized Standards
    Admixtures are to be in accordance with applicable recognized standards such as ASTM C 260, ASTM C 494, ASTM C 618 or equivalents.
  - **(3)** Pozzolan Content
    Pozzolan or pozzolan and fly ash content is not to exceed 15% by weight of cement unless specially approved.
- **7.** **Steel Reinforcement**
  Steel reinforcement used in offshore concrete structures is to be suitable for its intended service and in accordance with recognized standards.
  - **(1)** Reinforcement for Non-Prestressed Concrete
    Non-prestressed reinforcement is to be in accordance with one of the following specifications or its equivalents.
    - **(A)** Deformed reinforcing bars and plain bars: ASTM A 615
    - **(B)** Bar and rod mats: ASTM A 184
    - **(C)** Plain wire for spiral reinforcement: ASTM A82, ASTM A 704
    - **(D)** Welded plain wire fabric: ASTM A 185
    - **(E)** Deformed wire: ASTM A 496
    - **(F)** Welded deformed wire fabric: ASTM A 497
  - **(2)** Welded reinforcement
    Reinforcement which is to be welded is to have the properties needed to produce satisfactory welded connections. Welding is to be in accordance with **Pt 2, Ch 2** of **Rules for Classification of Steel Ships.**
  - **(3)** Steel Reinforcement for Prestressed Concrete
    Steel reinforcement for prestressed concrete is to be in accordance with one of the following specifications or equivalent.
    Seven-wire strand : ASTM A416, Wire : ASTM A 42
  - **(4)** Other prestressing tendons may be approved upon presentation of evidence of satisfactory properties.
- **8.** **Concrete**
  The concrete is to be designed to assure sufficient strength and durability. A satisfactory method for quality control of concrete is to be used which is equivalent to ACI 318. Mixing, placing and curing of concrete shall conform to recognized standards.
- **9.** **Water-Cement Ratio**
  Unless otherwise approved, water-cement ratios and 28-day compressive strengths of concrete for the three exposure zones are to be in accordance with **Table 2.1.4.**

  **Table 2.1.4 Water/Cement(W/C) Ratios and Compressive Strength**

  | Zone | Maximum W/C Ratios | Minimum 28-day Cylinder Compressive Strength |
  | --- | --- | --- |
  | Submerged | 0.45 | 35 MPa min. |
  | Splash and Atmospheric | 0.40~0.45* | 35 MPa min. |
  | *Depending upon severity of exposure |   |   |
- **10.** **Other Durability Requirements**
  - **(1)** Cement
    Minimum cement content should insure an adequate amount of paste for reinforcement protection and generally be not less than 355 $\mathrm{kg}/m ^{3}$.
  - **(2)** Freeze-Thaw Durability
    When freeze-thaw durability is required, the concrete is to contain entrained air in accordance with a recognized standard such as ACI 211.1. Attention is to be paid to the appropriate pore distribution of the entrained air and the spacing between pores in the hardened concrete. The calculated spacing factors are not to exceed 0.25 mm.
  - **(3)** Scouring
    When severe scouring action is expected, the coarse aggregate should be as hard as the material causing the abrasion, the sand content of the concrete mix should be kept as low as possible, and air entrainment is to be limited to the minimum appropriate to the application.
- **11.** **Grout for Bonded Tendons**
  - **(1)** General
    Grout for bonded tendons is to conform to ACI 318 or equivalent.
  - **(2)** Chlorides and Sulphates
    Grout is not to contain chlorides or sulfates in amounts which are detrimental to the structure Limitations are included in **103. 4.**
  - **(3)** Contents
    Grout is to consist of Portland cement and potable water, or Portland cement, sand, and potable water. Admixtures may be used only after sufficient testing to indicate that their use is beneficial and that they are free of harmful quantities of chlorides, nitrates, sulfides, sulphates or any other material which has been shown to be detrimental to the steel or grout.
  - **(4)** Sand
    Sand, if used, is to conform to ASTM C144 or equivalent, except that gradation may be modified as necessary to obtain increased workability.
  - **(5)** Preparation
    Proportions of grouting materials are to be based on results of tests on fresh and hardened grout prior to beginning work. The water content shall be the minimum necessary for proper placement but in no case more than 50 % of the content of cement by weight. Grout is to be properly mixed and screened.
  - **(6)** Temperature
    Temperature of members at the time of grouting is to be above 10°C and is to be maintained at this temperature for at least 48 hours.
    Appendix 3-1 Material Selection
- **1.** **General**
  - **(1)** For the classification of offshore fixed structures, it is necessary to take into account minimum excepted service temperature, the structural element category and material thickness when selecting structural materials.
  - **(2)** The various parts of the structure are to be grouped according to their material application categories. The structural elements falling into these categories are described in general, in **Par 3.**
- **2.** **Classification of Application**
  The application of structural members in an offshore fixed structure is to be in accordance with the categories listed in this paragraph.
  - **(1)** Special application refers to highly stressed materials, located at intersections of main structural elements and other areas of high stress connection where the occurrence of a fracture could induce a major structural failure.
  - **(2)** Primary application refers to primary load carrying members of a structural where the occurrence of a fracture could induce a major structural failure.
  - **(3)** Secondary application refers to less critical members due to a combination of lower stress and favorable geometry or where an incidence of fracture is not likely to induce a major structural failure.
- **3.** **Examples of Applications**
  The following are typical examples of application categories.
  - **(1)** a Secondary Application Structure(Least Critical)
    - **(A)** Internal structure including bulkheads and girders in legs or columns
    - **(B)** Deck plating not essential for overall structural integrity
    - **(C)** Low stressed deck beams in parallel and bracing, except where structure is considered primary or special application
    - **(D)** Plating of certain columns with low slenderness ratio, except at intersections
  - **(2)** Primary Application Structure(intermediate)
    - **(A)** Plating of lattice legs
    - **(B)** External shell plating of caissons
    - **(C)** Deck plating and structure which is not considered special or secondary
    - **(D)** Main braces, jacket legs and deck legs, except where considered special
    - **(E)** Heavy flanges and deep webs of major load supporting members, which from box or I type supporting structure, and which do not receive major concentrated loads
    - **(F)** Members which provide local reinforcement or continuity of structure in way of intersections, including main deck load plating where the structure is considered special application
  - **(3)** Special Application(Most Critical)
    - **(A)** External shell or deck structure in way of intersections of vertical columns
    - **(B)** Portions of deck plating, heavy flanges and deep webs at major load supporting members within the deck, which from box or I type supporting structure, and which receive major concentrated loads
    - **(C)** Intersection of major bracing members and critical joint nodes
    - **(D)** Members which receive immediate concentrated loads at intersections of major structural members
- **4.** **Steel Section Criteria**
  - **(1)** **Table 2-1** shows selection criteria for each structural element category for grades of normal and higher strength structural steel for hull specified in **Pt 2, Ch 1** of **Rules for Classification of Steel Ships.**
  - **(2)** Selection of steel grades and thickness other than those shown in above (1) should be based on the fundamental principles specified in **Table 2-1** and **Ch 3, 201. 3.**

    **Table 2-1 Steel Section Criteria**

    | Application members | Maximum thickness of steels (mm) |   |   |   |   |   |   |   |   |   |   |   |   |   |   |   |   |   |
    | --- | --- | --- | --- | --- | --- | --- | --- | --- | --- | --- | --- | --- | --- | --- | --- | --- | --- | --- |
    | Application members | Secondary Application |   |   |   |   |   | Primary Application |   |   |   |   |   | Special Application |   |   |   |   |   |
    | Service temperature(°C) | 0 | -10 | -20 | -30 | -40 | -50 | 0 | -10 | -20 | -30 | -40 | -50 | 0 | -10 | -20 | -30 | -40 | -50 |
    | *RA* | 30 | 20 | 10 | - | - | - | 20 | 10 | - | - | - | - | - | - | - | - | - | - |
    | *RB* | 40 | 30 | 20 | 10 | - | - | 25 | 20 | 10 | - | - | - | 15 | - | - | - | - | - |
    | *RD* | 50 | 50 | 45 | 35 | 25 | 15 | 45 | 40 | 30 | 20 | 10 | - | 30 | 20 | 10 | - | - | - |
    | *RE* | 50 | 50 | 50 | 50 | 45 | 35 | 50 | 50 | 50 | 40 | 30 | 20 | 50 | 45 | 35 | 25 | 15 | - |
    | *RA* 32, 36, 40 | 40 | 30 | 20 | 10 | - | - | 25 | 20 | 10 | - | - | - | 15 | - | - | - | - | - |
    | *RD* 32, 36, 40 | 50 | 50 | 45 | 35 | 25 | 15 | 45 | 40 | 30 | 20 | 10 | - | 30 | 20 | 10 | - | - | - |
    | *RE* 32, 36, 40 | 50 | 50 | 50 | 50 | 45 | 35 | 50 | 50 | 50 | 40 | 30 | 20 | 50 | 45 | 35 | 25 | 15 | - |
    | *RF* 32, 36, 40 | 50 | 50 | 50 | 50 | 50 | 50 | 50 | 50 | 50 | 50 | 50 | 40 | 50 | 50 | 50 | 50 | 40 | 30 |
    | *RA* 43~70 | 40 | 25 | 10 | - | - | - | 20 | - | - | - | - | - | - | - | - | - | - | - |
    | *RD* 43~70 | 50 | 45 | 35 | 25 | 15 | - | 45 | 35 | 25 | 15 | - | - | 25 | 15 | - | - | - | - |
    | *RE* 43~70 | 50 | 50 | 50 | 45 | 35 | 25 | 50 | 50 | 45 | 35 | 25 | 15 | 50 | 40 | 30 | 20 | 10 | - |
    | *RF* 43~70 | 50 | 50 | 50 | 50 | 50 | 45 | 50 | 50 | 50 | 50 | 45 | 35 | 50 | 50 | 50 | 40 | 30 | 20 |


### Section 2 Welding

#### 201. General

- **1.** **Application**
  - **(1)** Welding for steel structures is to comply with these requirements and **Pt 2, Ch 2** of **Rules for Classification of Steel Ships.**
  - **(2)** Where deemed appropriate by the Society, National Standards, internationally recognized Codes or standards considered as equivalent for those may be applied instead of requirements of this Chapter.
- **2.** **Matters to be approved**
  - **(1)** Qualification of Welding Procedures
    - **(A)** Welding procedure qualification test(WPQT), in general, apply to the requirements specified in **Pt 2, Ch 2, Sec 4** of **Rules for Classification of Steel Ships.**
    - **(B)** Procedures for the welding of all joints, including types of electrodes, edge preparations, welding techniques and proposed positions, are to be established before construction begins.
    - **(C)** Details of proposed welding procedures and sequences may be required to be submitted for review, depending on the intended application. Special precautions, with regard to joint preparation, preheat, welding sequence, heat input and interpass temperature, are to be taken for welding thick sections.
    - **(D)** Ultrasonic inspection to insure the absence of injurious laminations may be required for material used where through thickness (Z-direction) properties are important.
  - **(2)** Welder
    All welders to be employed in the construction of structure are to be qualified in the requirements of **Pt 2, Ch 2, Sec 5** of **Rules for Classification of Steel Ships** or considered as equivalent.

#### 202. Welding works and inspection

- **1.** **Plans and Specifications**
  - **(1)** Submitted plans or specifications are to be in accordance with **Ch 4,** **Sec 1** and they are to indicate clearly the extent of welding for the main parts of the structure and the extent of non-destructive inspection of the weld.
  - **(2)** The welding process, filler metal and joint design are to be indicated on plans or in separate specifications submitted for approval, which are to distinguish between manual and automatic welding.
  - **(3)** The Surveyor is to be informed of the planned sequences and procedures to be followed in the erection and welding of the main structural members.
  - **(4)** In all instances, welding procedures and filler metals are to be applied which will produce sound welds that have strength and toughness comparable to that of the base material.
- **2.** **Preparation for Welding**
  - **(1)** Edge Preparation and Fitting
    - **(A)** Edge preparations are to be accurate and uniform and the parts to be welded are to be fitted in accordance with the approved joint detail. All means adopted for correcting improper fitting are to be to the satisfaction of the Surveyor.
    - **(B)** Where excessive root openings are encountered for butt weld connections, weld build-up of the edges may be approved by the Surveyor, depending upon the location of the joint and the welding procedures employed. Unless specially approved, such build-up of each edge, where permitted, is not to exceed $t$/2 or 12.5 mm, whichever is less, where *t* is the thickness of the thinner member being welded.
    - **(C)** Where sections to be butt welded differ in thickness and have an offset on any side of more than 3 mm, a suitable transition taper length is to be provided. In general, the transition taper length is to be not less than three times the offset. The transition may be formed by tapering the thicker member or by specifying a weld joint design which will provide the required transition.
  - **(2)** Alignment
    Means are to be provided for maintaining the members to be welded in correct position and alignment during the welding operation. In general, strongbacks or other appliances used for this purpose are to be so arranged as to allow for expansion and contraction during production welding. The removal of such items is to be carried out to the satisfaction of the Surveyor.
  - **(3)** Cleanliness
    - **(A)** All surfaces to be welded are to be free from moisture, grease, loose mill scale, excessive rust and paint. Primer coatings of ordinary thicknesses, thin coatings of linseed oil or equivalent coatings may be used, provided it is demonstrated that their use has no adverse effect on the production of satisfactory welds.
    - **(B)** Slag and scale are to be removed not only from the edges to be welded but also from erich pass or layer before the deposition of subsequent passes or layers. Weld joints prepared by arc-air gouging may require additional preparation by grinding or chipping and wire brushing prior to welding, to minimize the possibility of excessive carbon on the surfaces.
    - **(C)** Compliance with these cleanliness requirements is of prime importance in the welding of higher strength steels, especially those which are quenched and tempered.
  - **(4)** Tack Welds
    Tack welds of consistent good quality, made with the same grade of filler metal as intended for production welding and deposited in such a manner as not to interfere with the completion of the final weld, need not be removed, provided they are found upon examination to be thoroughly clean and free from cracks or other defects. Preheat may be necessary prior to tack welding when the materials to be joined are highly restrained. Special consideration is to be given to using the same preheat as specified in the welding procedure when tack welding higher-strength steels, particularly those materials which are quenched and tempered. These same pre-cautions are to be followed when making any permanent welded markings.
  - **(5)** Run-on and Run-off Tabs
    When used, run-on and run-off tabs are to be designed to minimize the possibility of high stress concentrations and base-metal and weld-metal cracking.
- **3.** **Production Welding**
  - **(1)** Environment
    Proper precautions are to be taken to insure that all welding is done under conditions where the welding site is protected against the deleterious effects of moisture, wind, and sever cold.
  - **(2)** Sequence
    Welding is to be planned to progress symmetrically so that shrinkage on both sides of the structure will be equalized. The ends of frames and stiffeners should be left unattached to the plating at the subassembly stage until connecting welds are made in the intersecting systems of plating, framing and stiffeners at the erection stage. Welds are not to be carried across an unwelded joint or beyond an unwelded joint which terminates at the joint being welded, unless specially approved.
  - **(3)** Preheat and Postweld Heat Treatment
    - **(A)** The use of preheat is to be considered when welding higher-strength steels, materials of thick cross section, materials subject to high restraint, and when welding is performed under high humidity conditions or when the temperature of the steel is below 0°C.
    - **(B)** The control of interpass temperature is to be specially considered when welding quenched and tempered higher-strength steels.
    - **(C)** When preheat is used, the temperature is to be in accordance with the accepted welding procedure. Post-weld heat treatment, when specified, is to be carried out using an approved method.
  - **(4)** Low-hydrogen Electrodes or Welding Processes
    Unless otherwise approved, the use of low-hydrogen electrodes or welding processes is required for welding all higher-strength steels, and may also be considered for normal-strength steel weldments subject to high restraint. When using low-hydrogen electrodes or processes, proper precautions are to be taken to ensure that the electrodes, fluxes and gases used for welding are clean and dry.
  - **(5)** Back Gouging
    Chipping, grinding, arc-air gouging or other suitable methods are to be employed at the root or underside of the weld to obtain sound metal before applying subsequent beads for all full penetration welds. When arc-air gouging is employed, the selected technique is to minimize carbon buildup and burning of the weld or base metal. Quenched and tempered steels are not to be flame gouged using oxy-fuel gas.
  - **(6)** Peening
    The use of peening is not recommended for single-pass welds and the root or cover passes on multipass welds. Peening, when used to correct distortion or to reduce residual stresses, is to be effected immediately after depositing and cleaning each weld pass.
  - **(7)** Faring and Flame shrinking
    - **(A)** Fairing by heating or flame shrinking, and other methods of correcting distortion or defective workmanship in fabrication of main strength members and other members which may be subject to high stresses, are to be carried out only with the expressed approval of the Surveyor.
    - **(B)** These corrective measures are to be kept to an absolute minimum when higher-strength quenched and tempered steels are involved, due to high local stresses and the possible degradation of the mechanical properties of the base material.
  - **(8)** Weld Soundness and Surface Appearance
    - **(A)** Production welds are to be sound, crack. free and reasonably free from lack of fusion or penetration, slag inclusions and porosity.
    - **(B)** The surfaces of welds are to be visually inspected and are to be regular and uniform with a minimum amount of reinforcement and reasonably free from undercut and overlap and free from injurious arc strike.
    - **(C)** Contour grinding when required by an approved plan or specification or where deemed necessary by the Surveyor is to be carried out to the satisfaction of the Surveyor.
- **4.** **Inspection of Welds**
  - **(1)** Inspection of welded joints in important locations is to be partied out preferably by established non destructive test methods such as radiographic, ultrasonic, magnetic- particle or dye-penetrant inspection.
