Repository: kimghw/KR_RULES_ENG

# Rules for the Classification of Fixed Offshore Structures

> RULES AND GUIDANCE FOR OFFSHORE STRUCTURES / RB-02-E / 2025 / EN

- [[R] CHAPTER 1 GENERAL](01_R_CHAPTER 1 GENERAL.md)
  - Section 1 General
- [[R] CHAPTER 2 CLASSIFICATION AND SURVEYS](02_R_CHAPTER 2 CLASSIFICATION AND SURVEYS.md)
  - Section 1 General
  - Section 2 Classification
  - Section 3 Surveys
  - Section 4 Extension of Use and Reuse
- [[R] CHAPTER 3 MATERIALS AND WELDINGS](03_R_CHAPTER 3 MATERIALS AND WELDINGS.md)
  - Section 1 Materials
  - Section 2 Welding
- [[R] CHAPTER 4 DESIGN OF STRUCTURES](04_R_CHAPTER 4 DESIGN OF STRUCTURES.md)
  - Section 1 Definitions and Design Documentation

File: RULES AND GUIDANCE FOR OFFSHORE STRUCTURES/RB-02-E_Rules for the Classification of Fixed Offshore Structures/03_R_CHAPTER 3 MATERIALS AND WELDINGS.md (part 2 of 2)
    | Application members | Maximum thickness of steels (mm) |   |   |   |   |   |   |   |   |   |   |   |   |   |   |   |   |   |
    | --- | --- | --- | --- | --- | --- | --- | --- | --- | --- | --- | --- | --- | --- | --- | --- | --- | --- | --- |
    | Application members | Secondary Application |   |   |   |   |   | Primary Application |   |   |   |   |   | Special Application |   |   |   |   |   |
  - **(2)** An approved acceptance criterion by the Society or Guidances relating to **Pt 2, Annex 2-9** of **Rules for Classification of Steel Ships** "Guidance for Radiographic and Ultrasonic Inspection of Hull Welds" are to be used in evaluating radiographs and ultrasonic indications(see **Appendix 3-2**).
  - **(3)** Radiographic or ultrasonic inspection, or both, are to be used when the overall soundness of the weld cross section is to be evaluate. Magnetic-particle or dye-penetrant inspection may be used when investigating the outer surface of welds, as a check of intermediate weld passes such as root passes, and to check back chipped, ground or gouged joints prior to depositing sub-sequent passes.
  - **(4)** Surface inspection of important tee or corner joints in critical locations, using an approved magnetic-particle or dye-penetrant method, is to be conducted to the satisfaction of the Surveyor.
  - **(5)** Some steels, especially higher-strength may be susceptible to delayed cracking. When welding these materials, the final nondestructive testing is to be delayed for a suitable period to permit detection of such defects. Weld run-on or run-off tabs may be used where practicable and these may be sectioned for examination.
  - **(6)** The practice of taking weld plugs or samples by machining or cutting from the welded structure is not recommended and is to be used only in the absence of other suitable inspection methods. When such weld plugs or samples are removed from the welded structure, the holes or cavities thus formed are to be properly prepared and welded, using a suitable welding procedure as established for the original joint.
- **5.** **Repair Welding**
  - **(1)** Defective welds and other injurious defects, as determined by visual inspection, nondestructive test methods, or leakage under hydrostatic tests, are to be excavated in way of the defects to sound metal and corrected by rewelding, using a suitable repair welding procedure to be consistent with the material being welded.
  - **(2)** Removal by grinding of minor surface imperfections such as scars, tack welds and arc strikes may be permitted.
  - **(3)** Special precautions, such as the use of both preheat and low-hydrogen electrodes, are to be considered when repairing welds in higher-strength steel, materials of thick cross section or materials subject to high restraint.
- **6.** **Butt Welds**
  - **(1)** Manual Welding Using Stick Electrodes
    - **(A)** Manual welding using stick electrodes may be employed for butt welds in members not exceeding 6.5*mm* in thickness without beveling the abutting edges. Members exceeding 6.5 mm are to be prepared for welding using an appropriate edge preparation, root opening and root face(land) to provide for welding from one or both sides.
    - **(B)** For welds made from both sides, the root of the first side welded is to be removed to sound metal by an approved method before applying subsequent weld passes on the reverse side.
    - **(C)** When welding is to be deposited from one side only, using ordinary welding techniques, appropriate backing(either permanent or temporary) is to be provided. The backing is to be fitted so that spacing between the backing and the members to be joined is in accordance with established procedures. Unless specially approved otherwise, sp1ices in permanent backing strips are to be welded with full penetration welds prior to making the primary weld.
  - **(2)** Submerged-arc Welding
    - **(A)** Submerged-arc welding, using wire-flux combinations for butt welds in members not exceeding 16 mm in thickness, may be employed without beveling the abutting edges. Members exceeding 16 mm are normally to be prepared for welding using an appropriate edge preparation, root opening and root face(land) to provide for welding from one or both sides.
    - **(B)** When it is determined that sound welds can be made without gouging, the provisions of **202. 3** (5) are not applicable. Where the metal is to be deposited from one side only, using ordinary welding techniques, backing(either permanent or temporary) is to be provided and the members are to be beveled and fitted in accordance with established procedures.
  - **(3)** Gas Metal-arc and Flux Cored-arc Welding
    Manual semi-automatic or machine automatic gas metal-arc welding, and flux cored-arc welding using wire-gas combinations and associated processes, may be ordinarily employed utilizing the conditions specified in (1) except that specific joint designs may differ between processes.
  - **(4)** Electroslag and Electrogas Welding
    The use of electroslag and electrogas welding processes will be subject to special consideration, depending upon the specific application and the mechanical properties of the resulting welds and heat-affected zones.
  - **(5)** Special Welding Techniques
    - **(A)** Special welding techniques employing any of the basic welding processes mentioned in (1) through (4) will be specially considered, depending upon the extent of the variation from the generally accepted technique.
    - **(B)** Such special techniques include one side welding, narrow gap welding, tandem-arc welding. open-arc welding and consumable-nozzle electroslag welding. The use of gas tungsten-arc welding will also be subject to special consideration, depending upon the application and whether the process is used manually or automatically.
- **7.** **Fillet Welds**
  - **(1)** General
    - **(A)** The sizes of fillet welds are to be indicated on detail plans or on a separate welding schedule and are subject to approval.
    - **(B)** The weld throat size is not to be less than 0.7 times the weld leg size. Fillet welds may be made by an approved manual or automatic technique.
    - **(C)** Where the gap between the faying surfaces of members exceeds 2 mm and is not greater than 5 mm, the weld leg size is to be increased by the amount of the opening. Where the gap between members is greater than 5 mm, fillet weld sizes and weld procedures are to be specially approved by the Surveyor. Completed welds are to be to his satisfaction.
    - **(D)** Special precautions such as the use of preheat or low-hydrogen electrodes or low hydrogen welding processes may be required Where small fillets are used to attach heavy members or sections. When heavy sections are attached to relatively light members, the weld size may be re-quired to be modified.
  - **(2)** Tee Connections
    Except where otherwise indicated under (1) the fillet weld requirement for tee connections is to be determined by the lesser thickness member being joined. Where only the webs of girders, beams or stiffeners are to be attached, it is recommended that the unattached face plates or flanges be cut back. Except for girders of thickness greater than 25 mm, reduction in fillet weld sizes may be specially approved in accordance with either (A) or (B) specified below. However, in no case is the reduced leg size to be less than 5 mm.
    - **(A)** Where quality control facilitates working to a gap between members being attached of 1 mm or less, a reduction in fillet weld leg size of 0.5 mm may be permitted provided that the reduced leg size is not less than 8 mm.
    - **(B)** Where automatic double continuous fillet welding is used and qualify control facilitates working to a gap between members being attached of 1 mm or less, a reduction in fillet weld leg size of 1.5 mm may be permitted provided that the penetration at the root is at least 1.5 mm into the members being attached and the reduced leg size is not less than 5 mm.
  - **(3)** Lapped Joints
    Lapped joints are generally not to have overlaps of less width than twice the thinner plate thickness plus 25 mm. Both edges of an overlapped joint are to have continuous fillet welds in accordance with (1) or (4)**.**
  - **(4)** Overlapped End Connections
    Overlapped end connections of structural members which are considered to be effective in the overall strength of the unit are to have continuous fillet welds on both edges equal in leg size to the thickness of the thinner of the two members joined. All other over-lapped end connections are to have continuous fillet welds on each edge of leg sizes such that the sum of the two is not less than 1.5 times the thickness of the thinner member.
  - **(5)** Overlapped Seams
    Unless specially approved, overlapped seams are to have continuous welds on both edges of the sizes required by the approved plans and are to be in accordance with the applicable provisions of (1)**.**
  - **(6)** Plug Welds or Slot Welds
    - **(A)** Plug welds or slot welds may be specially approved for particular applications.
    - **(B)** Where used in the body of doublers and similar locations, such welds may be generally spaced about 300 mm between centers in both directions.
    - **(C)** Slot welds generally should not be filled with weld metal. For plate thicknesses up to 13 mm, fillet sizes are to be equal to plate thickness but not greater than 9.5 mm for thicknesses over 13 mm to 25 mm fillet sizes are to be 16 mm maximum.
- **8.** **Full Penetration Corner or Tee Joints**
  Measures taken to achieve full penetration corner or tee joints, where specified, are to be to the satisfaction of the attending Surveyor. Ultrasonic inspection of the member in way of the connection may be required to assure the absence of injurious laminations prior to fabrication which could interfere with the attainment of a satisfactory welded joint.
  Appendix 3-2 Guidance for non-destructive inspection for construction of offshore structure
- **1.** **Applications**
  Theses requirements apply to radiographic and ultrasonic inspection for construction of offshore structure.
- **2.** **Extent of Inspection of Welds**
  - **(1)** General
    - **(A)** The minimum extent of nondestructive testing to be conducted is indicated in (4) or (5) below. The distribution of inspected welds is to be based on the classification of application of the welds, as mentioned in (3) and the variety of weld sizes used in the structure.
    - **(B)** Nondestructive testing is generally to be carried out after all forming and postweld heat treatment, and procedures should be adequate to detect delayed cracking. Welds which are inaccessible or difficult to inspect in service are to be subjected to increased levels of nondestructive inspection.
    - **(C)** Nondestructive examination of full penetration butt welds is generally to be carried out by radiographic or ultrasonic methods. Where a method(such as radiography or ultrasonics) is selected as the primary nondestructive method of inspection, the acceptance standards of such a method govern.
    - **(D)** Where inspection by any method indicates the presence of defects that could jeopardize the integrity of the structure, removal and repair of such defects are to be carried out to the satis-faction of the attending Surveyor.
    - **(E)** Should the ultrasonic method be used as the primary inspection method, such testing should be supplemented by a reasonable amount of radiographic inspection to determine that adequate quality control is being achieved.
    - **(F)** To assess the extent of surface imperfections in welds made in Group III steels used in critical structural locations, representative inspection by the magnetic-particle or dye-penetrant method should also be accomplished.
  - **(2)** Plans
    A plan for nondestructive testing of the structure is to be submitted. This plan should include, but not be restricted to. visual inspection of all welds, representative magnetic-particle or dye-penetrant inspection of tee and fillet welds not subjected to ultrasonic inspection, and the inspection of all field welds by appropriate means. The extent and method of inspection are to be indicated on the plan, and the extent of inspection is to be based on the function of the structure and the accessibility of the welds after the structure is in service. For automated welds for which quality assurance techniques indicate consistent satisfactory performance a lesser degree of inspection may be permitted.
  - **(3)** Classification of Application
    Welds are to be designated as being either special, primary or secondary depending on the function and severity of service of the structure in which the welds are located. Special welds are those occurring in structural locations of critical importance to the integrity of the structure or its safe operation. Secondary welds are those occurring in locations of least importance to the overall integrity of the structure. Primary welds are those occurring in locations whose importance is intermediate between the special and secondary classifications. Reference can be made to **Appendix 3-1** for examples of applications following this classification system.
  - **(4)** Extent of Nondestructive inspection - Steel Jacket Type Structures
    In general, the number of penetration type welds(i.e., butt, T, K and Y. joints) to be inspection each classification is to be based on the percentages stated below. Alternatively, the extent of radiographic and ultrasonic inspection may be based on other methods, provided the alternative will not result in a lesser degree of inspection. Where the extent of welds to be inspected is stated as a percentage, such as 20% of primary welds, this means that complete inspection of 20% of the total number of welds considered to be primary is required.
    - all permanent fillet we1ed in jacket construction
    - all jacket-to-pile shim connections, and
    - all fillet welds in special application ares the deck structure.
    - The random inspection of other deck fillet welds is to be carried out at the discretion of the Surveyor.
    - **(A)** All welds considered special are to be inspected l00% by the ultrasonic or radiographic method.
    - **(B)** Twenty percent of all welds considered primary are to be inspected by the ultrasonic or radiographic method.
    - **(C)** Welds considered to be secondary are to be inspected on a random basis using an appropriate method.
    - **(D)** In locations where ultrasonic test results are not considered reliable, the use of magnetic-particle or dye-penetrant inspection as a supplement to ultrasonic inspection is to be con-ducted. For T, K, or Y joints, approval may be given to substituting magnetic-particle or dye-penetrant inspection for ultrasonic inspection when this will achieve a sufficient inspection quality.
    - **(E)** Magnetic-particle or dye-penetrant inspection of fillet welds is to be accomplished for
  - **(5)** Extent of Nondestructive Inspection Steel Plate or Shell Type Structures
    The minimum extent of the ultrasonic or radiographic inspection of plate or shell type structures is to be equivalent to, or in general agreement with, the number of check points obtained by the following equations. As practicable, the length of each checkpoint is to be at least 750 mm.
    $n=L(B+D)/46.5$
    where,
    $n$ = number of check points (2 is minimum number)
    $L$ = length of greatest dimension of structure, in m
    $B$ = greatest breadth, in m
    $D$ = greatest depth at the center, in m
    $n=Ld/46.5$
    where,
    $n$ = number of check points(2 is minimum number)
    $L$ *=* length of the circular structure, in m
    $d$ = diameter of the circular structure, in m
    - **(A)** For structures which are rectangular in shape
    - **(B)** For structures which are other than rectangular a proportional number of check points should be supplied.
    - **(C)** For structures which are circular in shape
  - **(6)** Additional Inspection - Special Conditions
    Additional inspection may be required depending on the type and use of the structure, the material and welding procedures involved, and the quality control procedures employed.
  - **(7)** Additional Inspection - Production Experience
    If the proportion of unacceptable welds becomes abnormally high, the frequency of inspection is to be increased.
  - **(8)** High Through Thickness(Z-Direction) Stresses
    At important intersections welds which impose high stresses perpendicular to the member thicknesses(Z-direction loading) are to be ultrasonically inspected to assure freedom from lamellar tearing after welding.
- **3.** **Acceptance Criteria**
  As stated in **202. 4** recognized acceptance criteria such as those issued by the AWS are to be employed. When employing Guidances relating to **Pt 2, Annex 2-9** of **Rules for Classification of Steel Ships** "Guidance for Radiographic and Ultrasonic Inspection of Hull Welds", Class 1 and Class 2 criteria are to be applied as follows.
  - **(1)** Class 1
    Acceptance criteria are to be used for special application structure and critical locations within primary application structure such as circumferential welds of cylindrical and built up columns or legs, weld intersections of external plating in platforms, etc.
  - **(2)** Class 2
    Acceptance criteria are to be used for primary application structure where Class 1 acceptance does not apply
  - **(3)** Class 3
    Acceptance criteria are to be used for secondary application structure
  - **(4)** When radiographic or ultrasonic inspection is specified for other types of connections, such as partial penetration and groove type tee or corner welds, modified procedures and acceptance cr teria are to be specified which adequately reflect the application. ![](images/image3.png)
