Repository: kimghw/KR_RULES_ENG

# KR Rules 2025 (EN)

source: https://kr-rule.krs.co.kr/Rules/RulesMain (exported 2026-09-09)

## RULES FOR CLASSIFICATION OF STEEL SHIPS

- [RA-01-E PART 1 Classification and Surveys](RULES FOR CLASSIFICATION OF STEEL SHIPS/RA-01-E_PART 1 Classification and Surveys/README.md) — 18 chapters
- [RA-02-E PART 2 Materials and Welding](RULES FOR CLASSIFICATION OF STEEL SHIPS/RA-02-E_PART 2 Materials and Welding/README.md) — 16 chapters
- [RA-03-E PART 3 Hull Structures](RULES FOR CLASSIFICATION OF STEEL SHIPS/RA-03-E_PART 3 Hull Structures/README.md) — 42 chapters
- [RA-04-E PART 4 Hull Equipment](RULES FOR CLASSIFICATION OF STEEL SHIPS/RA-04-E_PART 4 Hull Equipment/README.md) — 20 chapters
- [RA-05-E PART 5 Machinery Installations](RULES FOR CLASSIFICATION OF STEEL SHIPS/RA-05-E_PART 5 Machinery Installations/README.md) — 30 chapters
- [RA-06-E PART 6 Electrical Equipment and Control Systems](RULES FOR CLASSIFICATION OF STEEL SHIPS/RA-06-E_PART 6 Electrical Equipment and Control Systems/README.md) — 4 chapters
- [RA-07A-E PART 7 Ships of Special Service (Ch1-4, 7-10)](RULES FOR CLASSIFICATION OF STEEL SHIPS/RA-07A-E_PART 7 Ships of Special Service (Ch1-4, 7-10)/README.md) — 27 chapters
- [RA-07B-E PART 7 Ships of Special Service (CH5, 6)](RULES FOR CLASSIFICATION OF STEEL SHIPS/RA-07B-E_PART 7 Ships of Special Service (CH5, 6)/README.md) — 14 chapters

# PART 2 Materials and Welding

> RULES FOR CLASSIFICATION OF STEEL SHIPS / RA-02-E / 2025 / EN

- [[R] CHAPTER 1 MATERIALS](01_R_CHAPTER 1 MATERIALS.md)
  - Section 1 General
  - Section 2 Test Specimens and Testing Procedures
  - Section 3 Rolled Steels
  - Section 4 Steel Tubes and Pipes
  - Section 5 Castings
  - Section 6 Steel Forgings
  - Section 7 Copper and Copper Alloy
  - Section 8 Aluminium Alloys
- [[R] CHAPTER 2 WELDING](02_R_CHAPTER 2 WELDING.md)
  - Section 1 General
  - Section 2 Test Specimens and Testing Procedures
  - Section 3 Welding Work and Inspection
  - Section 4 Welding Procedure Qualification Tests
  - Section 5 Welders and Welder Performance Qualification Scheme (2018)
  - Section 6 Welding Consumables
- [[G] CHAPTER 1 MATERIALS](03_G_CHAPTER 1 MATERIALS.md)
  - Section 1 General
  - Section 2 Test Specimens and Testing Procedures
  - Section 3 Rolled Steels
  - Section 4 Steel Tubes and Pipes
  - Section 5 Castings
  - Section 6 Steel Forgings
  - Section 7 Copper and Copper Alloys
  - Section 8 Aluminium Alloys
- [[G] CHAPTER 2 WELDING](04_G_CHAPTER 2 WELDING.md)
  - Section 1 General
  - Section 3 Welding Works and Inspection
  - Section 4 Welding Procedure Qualification Tests
  - Section 5 Welders and Welder Performance Qualification Scheme (2018)
  - Section 6 Welding Consumables
- [[G] Annex 2-1 Guidance for seamless forged steel drums](05_G_Annex 2-1 Guidance for seamless forged steel drums.md)
  - 1. Seamless forged steel drums
- [[G] Annex 2-2 Guidance for non-destructive testing of marine steel castings](06_G_Annex 2-2 Guidance for non-destructive testing of marine steel casting.md)
  - 1. Application
  - 2. Personnel Requirements (2021)
  - 3. Casting Condition
  - 4. Extent of Inspections
  - 5. Examination Procedures
  - 6. Acceptance Criteria
  - 7. Reporting
  - 8. Rectification of Defects
- [[G] Annex 2-3 Guidance for surface inspection of cast steel crankshafts](07_G_Annex 2-3 Guidance for surface inspection of cast steel crankshafts.md)
  - 1. Application
  - 3. Methods of inspection
  - 4. Inspection during intermediate stage
  - 5. Standards for surface inspection
  - 6. Standards for allowable limit of defects for surface inspection
- [[G] Annex 2-4 Guidance for repairs by welding for cast steel crank throws](08_G_Annex 2-4 Guidance for repairs by welding for cast steel crank throws.md)
  - 1. Applications
  - 2. The scope and conditions permitting repairs
  - 4. Methods of repairs
  - 7. Preliminary test
- [[G] Annex 2-5 Guidance for non-destructive examination of hull and machinery steel forgings](09_G_Annex 2-5 Guidance for non-destructive examination of hull and machine.md)
  - 1. Application
  - 2. Surface Inspections
  - 3. Ultrasonic testing
- [[G] Annex 2-6 Guidance for liquid penetrant inspection and repair of defects of copper alloy propeller castings](10_G_Annex 2-6 Guidance for liquid penetrant inspection and repair of defec.md)
  - 2. The liquid penetrant inspection
  - 3. Repair of defects
  - 4. Repair Welding
  - 5. Straightening
- [[G] Annex 2-7 Guidance for non-destructive testing of ship hull steel welds](11_G_Annex 2-7 Guidance for non-destructive testing of ship hull steel weld.md)
  - 1. General
  - 3. Magnetic particle testing(MT)
  - 4. Liquid penetrant testing(PT)
  - 5. Radiographic Testing(RT)
  - 6. Ultrasonic Testing(UT)
  - 7. Acceptance Levels(criteria) (2021)
  - 8. Reporting (2021)
  - 9. Unacceptable indications and repairs (2021)

File: RULES FOR CLASSIFICATION OF STEEL SHIPS/RA-02-E_PART 2 Materials and Welding/01_R_CHAPTER 1 MATERIALS.md (part 1 of 10)
# PART 2 Materials and Welding

> RULES FOR CLASSIFICATION OF STEEL SHIPS / RA-02-E / 2025 / EN / Rules

## CHAPTER 1 MATERIALS

### Section 1 General

#### 101. Application 【See Guidance】

- **1.** The requirements in this Chapter apply to the materials intended to be used for the components specified in each Part of hull construction, equipment and machinery.
- **2.** The materials other than those prescribed in this Chapter may be used where specially approved in connection with the design. In such cases, the detailed data relating to the chemical compositions and mechanical properties, etc. of the materials are to be submitted for approval.
- **3.** Reinforced plastic materials used for construction or repair of FRP ships or composite vessel should be in accordance with the Guidance relating to the Rules specified by the Society. *(2017)*

#### 102. Approval of manufacturing process and manufacturing control

- **1.** **Approval of manufacturing process**
  - **(1)** The materials prescribed in this Chapter, unless otherwise specially provided, are to be manufactured by open-hearth, electric furnace, basic oxygen processes, or other processes at works approved by the Society. In this case, the manufacturer is to obtain the approval in accordance with the Guidance specially specified by the Society in advance concerning the process of manufacture (melting process, ingot casting, rolling, casting, forging and heat treating).
  - **(2)** The manufacturing process of semi-finished products such as ingots, slabs, blooms and billets for the normal and higher strength hull structural steels or forgings are to be approved in accordance with the Guidance specially specified by the Society in advance
  - **(3)** The rolled steel manufacturer supplied semi-finished products from other steel works or hot coil processor is required to obtain the approval of the manufacturing process according to the requirement of proceeding (1) as appropriate.
  - **(4)** The requirements specified in Pars (1) and (2) may be applied to the non-ferrous material prescribed in this Chapter.
- **2.** **Manufacturing control**
  - **(1)** It is the manufacturer's responsibility to assure that effective process and production controls in operation are adhered to within the manufacturing specifications.
  - **(2)** Where control imperfection inducing possible inferior quality of product occurs, the manufacturer is to identify the cause and establish a countermeasure to prevent its recurrence. Also, the complete investigation report is to be submitted to the Surveyor. **【See Guidance】**
  - **(3)** For further use, each product affected by previous (2) is to be tested to the Surveyor's satisfaction. The frequency of testing for subsequent products offered may be increased to gain confidence in the quality at the discretion of the Society. **【See Guidance】**
  - **(4)** When steel is not produced at the works at which it is rolled, a certificate is to be supplied to the Surveyor at the rolling mill stating the process by which it was manufactured, the name of the manufacturer who supplied it, the number of the cast from which it was made and the ladle analysis. The Surveyor is to have access to the works at which the steel was produced.

#### 103. Chemical composition

- **1.** The chemical composition of samples taken from each ladle of each cast is to be determined by the manufacturer in an adequately equipped and competently staffed laboratory and is to comply with the appropriate requirements for chemical composition provided in this Chapter. **【See Guidance】**
- **2.** The Manufacturer’s declared analysis will be accepted subject to occasional checks if required by the Surveyor. **【See Guidance】**
- **3.** Product analysis may be required where the final product chemistry is not well represented by the analysis from the cast. **【See Guidance】**

#### 104. Testing and inspection

- **1.** The materials are to be tested and inspected in the presence of the Society‘s Surveyor except otherwise specially provided, and are to comply with the requirements in this Chapter.
- **2.** The materials other than those prescribed in this Chapter are to be tested and inspected according to the specification for the testing approved in accordance with the requirements in **101. 2.**
- **3.** The Society may accept to omit the tests for materials having the appropriate certificates.
- **4.** Where the materials are manufactured by the approval of quality assurance scheme specially specified by the Society, a part or all of test and inspection in the presence of the Society's Surveyor may be omitted. **【See Guidance】**

#### 105. Execution of testing and inspection

- **1.** The manufacturers shall afford the Surveyor all necessary facilities and access to all relevant parts of the works to enable him to verify that the approved process is adhered to, for the selection of test materials, and the witnessing of tests, as required by the Rules, and for verifying the accuracy of the testing equipment.
- **2.** All tests and inspections are to be carried out at the place of manufacture before dispatch. The test specimens and procedures are to be in accordance with **Sec 2** of this chapter. All the test specimens are to be selected and stamped by the Surveyor and tested in his presence, unless otherwise agreed.
- **3.** In the case of special order, the manufacturer is to show the order specifications, special requirements, etc. of the materials to the Surveyor prior to the material test.
- **4.** Surface inspection and verification of dimensions are the responsibility of the steel maker. The acceptance by the Surveyor shall not absolve the steel maker from this responsibility.

#### 106. Identification of materials

- **1.** The manufacturer is to take a suitable measure for the identification of ingots, slabs, castings, forgings, and finished pieces, etc. which will enable the material to be traced to its original heat, roll, etc.
- **2.** The steelmaker is to adopt a system for the identification of ingots, slabs and finished pieces which will enable the material to be traced to its original cast. The Surveyor is to be given full facilities for so tracing the material when required.
- **3.** Where small products such as castings are manufactured in large numbers, modified arrangements for identification may be specially agreed with the Society.

#### 107. Test certificates (2017) 【See Guidance】

- **1.** The Certificate for Materials Inspection is to be issued to the materials by the Society that have been satisfactorily tested and inspected in accordance with the requirements in this Chapter.
- **2.** Notwithstanding the previous provisions, the accepted material with large quantity production such as rolled steels, etc. may be omitted the issue of the Certificate for Materials Inspection where the manufacturer supplies the Mill Sheets for each accepted steel grade to the Surveyor for his signature. In this case, the manufacturer is to enter the following statement on the certificate to show that the steel material has been made by an approval process and that it has withstand satisfactory the required tests. The following form of declaration will be accepted if stamped or printed on each test certificate with the name of the steel works in English or Korean, and is to be signed by the personnel of the manufacturing shop in charge of product quality assurance or inspector.
  "We hereby certify that the material has been made by an approval process and has been satisfactorily tested in accordance with the Rules of Korean Register.”
- **3.** The Certificate for Materials Inspection issued by manufacturer is to contain at least the following particulars;
  - **(1)** Sheet(Certificate) number
  - **(2)** Purchaser‘s name
  - **(3)** purchaser's order number
  - **(4)** If known the hull number for which the material is intended.
  - **(5)** Identification of the steelworks.
  - **(6)** Material grade mark
  - **(7)** Dimension of products and drawing number
  - **(8)** Identification number for tracing piece to heat(cast)
  - **(9)** Chemical composition (All required elements with residual and intentionally added elements))
  - **(10)** Mechanical properties test results, including traceable test identification
  - **(11)** Condition of heat treatment, if applicable
  - **(12)** Other specific requirements
- **4.** The manufacturer is to keep the test certificates more than 10 years from the supply date of products for identification and handling. *(2019)*

#### 108. Quality and repair of defects

- **1.** All materials are to be free from surface or internal defects which would be prejudicial to their proper application in service. The surface finish is to be in accordance with good practice and any specific requirements of the approved plan.
- **2.** In the event of any material proving unsatisfactory during subsequent working or fabrication, such material may be rejected, notwithstanding any previous satisfactory testing and/or certification where the Surveyor considers necessary.
- **3.** Welding or other means for the purpose of repairing defects is not permitted, unless the extent and method of repair (including welding procedure and heat treatment) are approved by the Surveyor. The repair of defects is to be carried out in the presence of the Surveyor, unless otherwise agreed.
- **4.** Where repair by grinding is carried out then the remaining plate thickness below the ground area must be within the allowable under thickness tolerance.

#### 109. Retest procedures

- **1.** Where a part of the results of any test except impact test does not comply with the requirements, but the remainders are satisfactory, additional test specimens twice in number may be taken from the same material and retests for the failed test may be carried out. In such a case, all of the test specimens are to comply with the requirements.
- **2.** **Impact test**
  - **(1)** Where the result of the impact test is unsatisfactory, additional tests may be carried out, with the exception of the cases specified in (i) and (ii) below, by taking a set of test specimens out of the same piece from which the above-mentioned test specimens have been taken.
  - **(2)** In case of the previous (1), all pieces of the same lot from which the test specimens have been taken, may be accepted, provided that the average absorbed energy of the six test specimens, including those which have been rejected as unsatisfactory, is not less than the required average absorbed energy, and that not more than two individual results are lower than the required average absorbed energy and of these, not more than one result is below 70 % of the required average absorbed energy.
- **3.** If a heat treated material fails to meet the requirements in any test, retest and heat treatment may be allowed two times(three times including the first test) with the same number of specimens as the initial test. In this case, however, the material is not to be considered as having complied with the requirements, unless all tests fully comply with the test requirements. *(2018)*
- **4.** If the percentage of elongation of any tension test specimen is less than that specified and any part of fracture is outside the one-fourth of the gauge length from the centre of gauge length, the test is to be considered as invalid, and a retest for the material from which the first test specimen has been taken may be allowed. **【See Guidance】**

#### 110. Marking

- **1.** Every material complying with the requirements is to be clearly stamped with the Society's brand ![](images/image2.png) and material grade mark, and marked with the following particulars at least in one position by the maker:
  - **(1)** Name or mark to identify the steel works.
  - **(2)** Number or mark to identify the material.
  - **(3)** Name or mark to identify the purchaser. (if required by the purchaser)
- **2.** Materials which have been specially approved by the Society in accordance with the requirements in **101. 2** are to have the letter "S" after the material grade mark.
- **3.** Materials which are unsuitable for stamping may be marked with brands, seals or by other suitable means.
- **4.** The marking particulars, but excluding the manufacturer's name or trade mark where this is embossed on finished products are to be encircled with paint or otherwise marked so as to be easily recognizable.
- **5.** Materials which can not be stamped and marked in accordance with the requirements in **Pars 1** and **2** due to small size may be properly marked in the lump.
- **6.** Where a number of light materials are securely fastened together in bundles the manufacturer may, subject to the agreement of the Society, brand only the top piece of each bundle, or alternatively, a firmly fastened durable label containing the brand may be attached to each bundle.
- **7.** In the event of any material bearing the Society's brand failing to comply with the test requirements, the brand is to be unmistakably defaced by the manufacturer.


### Section 2 Test Specimens and Testing Procedures

#### 201. General

- **1.** **Application**
  - **(1)** Test specimens and mechanical testing procedures for materials are to comply with the requirements of this Section, unless otherwise specially provided in each Section.
  - **(2)** Where test specimens and testing procedures differing from those prescribed in this Section are used, they are to be approved by the Society. **【See Guidance】**
- **2.** **Testing machine**
  - **(1)** The testing machines used for the tests relative to this Chapter are to be managed by competent personnel on machines.
  - **(2)** Tension/compression testing machines are to be calibrated in accordance with *ISO 7500-1:2018* or other recognised standard. *(2023)* **【See Guidance】**
  - **(3)** Impact testing machines are to be calibrated in accordance with *ISO 148-2:2016* or other recognised standard. *(2023)* **【See Guidance】**
  - **(4)** The accuracy of tensile test machines is to be within ±1%
- **3.** **Selection of test specimens**
  - **(1)** The test specimens are to be selected according to each requirement in this Chapter.
  - **(2)** Except where otherwise specified or agreed with the Surveyor, test samples are not to be detached from the material until being stamped by the Surveyor. **【See Guidance】**
  - **(3)** If test samples are cut from material by flame cutting or shearing, a reasonable margin is required to enable sufficient material to be removed from the cut edges during final machining.
  - **(4)** The preparation of test specimens is to be done in such a manner that test specimens are not subjected to any significant cold working or heating.
  - **(5)** If any test specimen shows defective machining or defects having no relation to the substantial nature, it may be discarded and substituted by another test specimen.

#### 202. Form and dimension of test specimen

- **1.** **Tensile test specimen**
  - **(1)** Tensile test specimens are classified as standard test specimen and proportional test specimen as shown in **Table 2.1.1** depend on the shape and dimension of test specimen.

    **Table 2.1.1 Kinds of tensile test specimen**

    | Kind | Flat | Round | Pipe |
    | --- | --- | --- | --- |
    | Proportional | *R*14*B* | *R*14*A* | *R*14*B*, *R*14*C* |
    | Standard | *R*1*A*, *R*1*B*, *R*5, *R*13*B* | *R*4, *R*8*C*, *R*10 | - |
  - **(2)** Tensile test specimens are to be of the forms and sizes given in **Fig 2.1.1**. **【See Guidance】**
  - **(3)** The gauge length may be rounded off the nearest 5 mm, provided that the difference between this length and $L$ is less than 10 % of $L$.

    | Shapes | Kind | Type | Forms of specimen<sup>(1)</sup> | Size of specimen<sup>(2)</sup> | Materials to be applied |
    | --- | --- | --- | --- | --- | --- |
    | Flat<sup>(3)</sup> | Proportional | *R* 14*B* | ![](images/image3.png) | $a$ = $t$<br>$W$ = 25 mm<br>$L$ = $5.65 \sqrt {A}$<sup>(4)</sup><br>$P$ ≅ $L+2 \sqrt {A}$<br>$R$ = 25 mm | Rolled steels 3 mm thick or more |
    | Flat<sup>(3)</sup> | Standard | *R* 1*A* |   | $a$ = $t$<br>$W$ = 40 mm<br>$L$ = 200 mm<br>$P$ ≅ 220 mm<br>$R$ = 25 mm | Rolled steel plates for boiler,<br>Rolled steel plates for pressure vessel |
    | Flat<sup>(3)</sup> | Standard | *R* 1*B* |   | $a$ = $t$<br>$W$ = 25 mm<br>$L$ = 200 mm<br>$P$ ≅ 212.5 mm<br>$R$ = 25 mm | Rolled steels 3 mm thick or more, |
    | Flat<sup>(3)</sup> | Standard | *R* 5 |   | $a$ = $t$<br>$W$ = 25 mm<br>$L$ = 50 mm<br>$P$ ≅ 60 mm<br>$R$ = 15 mm | Rolled steel plates for pressure vessel,<br>Aluminium alloy 12.5mm thick or less |
    | Flat<sup>(3)</sup> | Standard | *R* 13*B* |   | $a$ = $t$<br>$W$ = 12.5 mm<br>$L$ = 50 mm<br>$P$ ≅ 60 mm<br>$R$ = 25 mm | Rolled steels less than 3 mm thick,<br>Aluminium alloy 12.5mm thick or less |
    | Round | Proportional | *R* 14*A* | ![](images/image4.png) | $L$ = 5 $d$<sup>(5)</sup><br>$P$ ≅ $L+0.5d$<br>$R$ = 10 mm<sup>(6)</sup> | Rolled steels, Castings, Forgings, Spheroidal or nodular graphite iron castings, Copper alloy Aluminium alloy 12.5mm thick or more |
    | Round | Standard | *R* 4 | ![](images/image4.png) | $d$ = 14 mm<br>$L$ = 50 mm<br>$P$ ≅ 60 mm<br>$R$ = 15 mm | Rolled steel plates for pressure vessel,<br>Aluminium alloy 12.5mm thick or less |
    | Round | Standard | *R* 10 |   | $d$ = 12.5 mm<br>$L$ = 50 mm<br>$P$ ≅ 60 mm<br>$R$ = 15 mm | Rolled steel plates for boiler,<br>Aluminium alloy 12.5mm thick or less |
    | Round | Standard | *R* 8*C* | ![](images/image5.png) | $d$ = 20 mm<br>$R$ = 25 mm | Grey iron castings |

    | Shapes | Kind | Type | Forms of specimen | Size of specimen | Materials to be applied |
    | --- | --- | --- | --- | --- | --- |
    | Pipe | Proportional | *R* 14*B* | ![](images/image6.png) | $a$ = t<br>$W$ ≥ 12 mm<br>$L$ = $5.65 \sqrt {A}$<br>$P$ ≅ $L$ + 2$W$<br>$R$ = 25 mm | Steel tubes, copper and copper alloy pipes and tubes |
    | Pipe | Proportional | *R* 14*C* | ![](images/image7.png) | $L$ = $5.65 \sqrt {A}$<br>$P$ ≅ $L$ + $0.5D$<br>$P$ is the distance between the grips | Steel tubes, copper and copper alloy pipes and tubes |
    | NOTES:<br>(1) The notations used are defined as follows.<br>$d$ : Diameter, $A$ : Cross section, $a$ : Thickness, $R$ : Transition radius, $W$ : Width<br>$D$ : External tube diameter, $L$ : Gauge length, $t$ : Plate thickness, $P$ : Parallel test length<br>(2) The both ends of the test specimens may be machined to such shapes as to fit the holder of the testing machine.<br>(3) When the capacity of the available testing machine is insufficient to allow the use of test specimen of full thickness, this may be reduced by machining one of the rolled surfaces.<br>(4) Gauge length $L$ should preferably be greater than 20 mm.<br>(5) d ≥ 10 mm to 20 mm, preferably 14 mm<br>(6) For nodular cast iron and materials with a specified elongation less than 10%, R ≥ 1,5 |   |   |   |   |   |
  - **(4)** The manufacturers may use the test specimens approved by the Society, besides those specified in (2). In this case, the elongation measured at the tensile tests is to be corrected by the following formula **【See Guidance】**:
    $n=a ․E ․ \left( \frac{\sqrt {A}}{L} \right) ^{b}$
    where:
    $E$ = equivalent elongation for the proportional test specimens specified in (1) (%).
    $n$ = actual measured elongation of test specimen (%).
    $A$ = actual cross-sectional area of test specimen ($\mathrm{mm} ^{2}$).
    $L$ = actual gauge length of test specimen (mm).
    $a$, $b$ = constants given in bellow in accordance with the kind of materials.

    | Constant<br>Material | $a$ | $b$ |
    | --- | --- | --- |
    | Material 1 | 2.0 | 0.40 |
    | Material 2 | 2.6 | 0.55 |
    | NOTES:<br>1. Material 1 : For carbon and low alloy steels with a tensile strength not exceeding 590 $\mathrm{N}/mm ^{2}$ in the hot rolled, annealed, normalized or normalized and tempered conditions.<br>2. Material 2 : For carbon and low alloy steels in the quenched and tempered condition.<br>3. The values of a and b for other kinds of materials than Material 1 and Material 2 are to be as deemed appropriate by the Society. |   |   |
  - **(5)** The machine-finished parallel part of test specimens is to be uniform throughout the entire length and the permissible variation (difference between the maximum and minimum values) is to be as specified in **Table 2.1.2**.

    **Table 2.1.2 Permissible Variation (unit : mm)**

    | Round<br>specimen |   | Flat specimen with thickness equal to or greater than 6 mm |   |   |   | Flat specimen with thickness less than 6 mm |   |   |   |
    | --- | --- | --- | --- | --- | --- | --- | --- | --- | --- |
    | Nominal<br>diameter (d) | Permissible variation | Nominal<br>Thickness<br>(t) | permissible variation | Nominal<br>width<br>(w) | permissible variation | Nominal<br>Thickness<br>(t) | permissible variation | Nominal<br>width<br>(w) | permissible variation |
    | 10≤d<12 | 0.025 | 6≤t<12 | 0.02 | 25≤w<40 | 0.05 | 0.6≤t<1.2 | 0.002 | 12.5≤w<25 | 0.02 |
    | 12≤d<16 | 0.03 | 12≤t<20 | 0.04 | 40≤w | 0.10 | 1.2≤t<2.5 | 0.004 | 25≤w | 0.04 |
    | 16≤d | 0.04 | 20≤t | 0.05 |   |   | 2.5≤t<6 | 0.01 |   |   |
- **2.** **Bend test specimen**
  Bend test specimens are to be of size and dimensions given in **Fig 2.1.2** according to the kind of materials.
  ![](images/image8.png)
  **Fig 2.1.2 Size and Dimensions of Bend Test Specimens** (Unit : mm)
- **3.** **Impact test specimen**
  - **(1)** Impact test specimens are to be provided in a set of three specimens, and the test specimens are to be machine finished to the forms and dimensions given in **Fig 2.1.3** and **Table 2.1.3** unless the section thickness of the product is less than 12 mm
  - **(2)** The notch is to be cut in a face of the test specimen which was originally perpendicular to the rolled surface, casting surface and forging surface according to the kind of materials. The position of the notch is not to be nearer than 25 mm to a flame cut or sheared edge.
    ![Fig 2.1.3 Impact test specimen](images/image9.png)
    **Fig 2.1.3 Impact test specimen**

    **Table 2.1.3 Dimensions of impact Test Specimens**

    | Kinds<br>Dimensions |   | Charpy V-notch test specimen |
    | --- | --- | --- |
    | Length (mm) | $L$ | 55 ± 0.6 |
    | Width (mm) | $W$ | 10 ± 0.11 |
    | Thickness (mm) | $T$ | 10 ± 0.06 |
    | Angle of notch (mm) | $\theta$ | 45 ± 2 |
    | Depth below notch (mm) | $D$ | 8 ± 0.06 |
    | Root radius of notch (mm) | $R$ | 0.25 ± 0.025 |
    | Distance of notch from end of test specimen (mm) | $S$ | 27.5 ± 0.42 |
    | Angle between plane of symmetry of notch and longitudinal axis of test specimen ($deg$) | - | 90 ± 2 |
  - **(3)** Where the impact test specimens, having the size specified in (1) above for rolled steels, tubes and pipes cannot be taken, the width W may be the sub-size values given in **Table 2.1.4.** In this case, the average absorbed energy of rolled steels, tubes and pipes is not to be less than the value(by counting fractions of 0.05 and over as 0.1 and disregarding the rest) multiplying the absorbed energy by values given in **Table 2.1.4** in accordance with the width of the test specimens. **【See Guidance】**

    **Table 2.1.4 Multiplier to Absorbed Energy**

    | Thickness and width of sub-size specimen t×W (mm) | Multiplier for absorbed energy |
    | --- | --- |
    | Thickness and width of sub-size specimen t×W (mm) | Average absorbed energy of 3 test specimens |
    | 10 × 5 ± 0.06 | 2/3 |
    | 10 × 7.5 ± 0.11 | 5/6 |
  - **(4)** Where the thickness of a test specimen is less than 6 mm, and where impact test specimen having the sub-size specified in **Table 2.1.4** cannot be taken in welded parts of tubes and pipes, the impact test may be omitted.
  - **(5)** In all cases, the largest size charpy specimens possible for the material thickness shall be machined. **【See Guidance】**
- **4.** **Confirmation for test specimen**
  The size and dimensions of test specimens are to be carefully inspected and verified by suitable means before testing.

#### 203. Testing procedure 【See Guidance】

- **1.** **Tensile test**
  - **(1)** When well-defined yield phenomena exists, the value of yield strength(yield stress) is to be measured at the first peak obtained during yielding. When no well defined yield phenomenon exists, the 0.2 % proof stress (*Rp*0.2) is to be determined. For austenitic and duplex stainless steel products, the 1 % proof stress (*Rp*1) may be determined in addition to *Rp*0.2 as approved by the Society.
  - **(2)** Where the value of yield point or yield stress is measured at tensile test, the rate of loading shall be as following.

    | Modulus of Elasticity of the material (*E*)<br>($\mathrm{N}/mm ^{2}$) | Rate of stressing ($\mathrm{N}/mm ^{2} /\sec$) |   |
    | --- | --- | --- |
    | Modulus of Elasticity of the material (*E*)<br>($\mathrm{N}/mm ^{2}$) | Min. | Max. |
    | ＜150,000 | 2 | 20 |
    | ≥150,000 | 6 | 60 |
  - **(3)** After reaching the yield or proof load, for ductile material the machine speed during the tensile test is not to exceed that corresponding to a strain rate of 0.008s^-1. For brittle materials, such as cast iron, the elastic stress rate is not to exceed 10N/mm^2 per second.
  - **(4)** The test shall be carried out at room temperature between 10 °C and 35 °C, unless otherwise specified. For laboratory environments outside the stated requirement, it is the responsibility of the testing laboratory to assess the impact on testing and/or calibration data produced with and for testing machines operated in such environments. When testing and calibration activities are performed outside the temperature limits of 10 °C and 35 °C, the temperature shall be recorded and reported. *(2025)*
- **2.** **Impact test**
  The impact test is to be conducted on a Charpy impact testing machine having a capacity not less than 150 *J* and a striking velocity between 4.5 and 6 m/sec, with the test specimens at temperature controlled within $±2$℃ of the specified temperature.


### Section 3 Rolled Steels

#### 301. Rolled steels for hull structural

- **1.** **Application**
  - **(1)** The requirements are to apply to hull structural rolled steels (hereinafter referred to as "steels") not exceeding 100 mm in thickness.
  - **(2)** These requirements also apply to normal and higher strength Corrosion Resistant Steels with all grades up to 50 mm in thickness for steel plates, wide flats, sections and bars when such steel is used as the alternative means of corrosion protection for cargo oil tanks as specified in the performance standard MSC.289 (87) of Regulation 3-11, Part A-1, Chapter II-1 of the SOLAS Convention (Corrosion protection of cargo oil tanks of crude oil tankers). Normal and higher strength Corrosion Resistant steels as defined within this requirements, are steels whose corrosion resistance performance in the bottom or top of the internal cargo oil tank is tested and approved to satisfy the requirements in MSC.289 (87) in addition to other relevant requirements for hull structural steel, structural strength and construction.
  - **(3)** It is not intended that such steels be used for corrosion resistant applications in other areas of a vessel that are outside of those specified in the performance standard MSC.289 (87) of Regulation 3-11, Part A-1, Chapter II-1 of the SOLAS Convention.
  - **(4)** Any requirement regarding steels over the thickness specified in **Table 2.1.5** is to be left to the discretion of the Society. **【See Guidance】**
  - **(5)** Where improved through thickness properties are specified for plates and wide flats with thickness of 15 mm and over, the tensile test of through thickness property specified in **310.** is to be carried out in addition to the requirements of **301.**
  - **(6)** Brittle crack arrest steels are to be met the additional brittle crack arrest requirements and properties defined in **312.**. *(2021)*
  - **(7)** Steels other than those specified in **301.** are to be in accordance with the requirements of **101. 2.**
- **2.** **Kinds**
  Steels are classified as specified in **Table 2.1.5.**

  **Table 2.1.5 Grades of Rolled Steels for hull**

  | Kinds |   | Grade | Thickness $t$ (mm) |
  | --- | --- | --- | --- |
  | Normal strength steel^(^1) | Plates<sup>(3)</sup> | *A*, *B*, *D*, *E* | $t$ ≤ 100 |
  | Normal strength steel^(^1) | Sections and bars | *A*, *B*, *D*, *E* | $t$ ≤ 50 |
  | Higher strength steels^(^2) | Plates^(^3) | *AH* 32, *DH* 32, *EH* 32, *FH* 32<br>*AH* 36, *DH* 36, *EH* 36, *FH* 36<br>*AH* 40, *DH* 40, *EH* 40, *FH* 40 | $t$ ≤ 100 |
  | Higher strength steels^(^2) | Sections and bars | *AH* 32, *DH* 32, *EH* 32, *FH* 32<br>*AH* 36, *DH* 36, *EH* 36, *FH* 36<br>*AH* 40, *DH* 40, *EH* 40, *FH* 40 | $t$ ≤ 50 |
  | NOTE:<br>(1) Provision is made for four grades of normal strength steels based on the impact test requirements.<br>(2) For higher strength steels, provision is made for three strength levels(315, 355 and 390 $\mathrm{N}/mm ^{2}$) each subdivided into four grades(ex. : *AH* 32, *DH* 32, *EH* 32 and *FH* 32) based on the impact test temperature.<br>(3) Steel plates include flat bars not less than 600 mm in width. |   |   |   |
- **3.** **Manufacturing process**
  - **(1)** Unless otherwise approved, the reduction ratio is to be at least 3 to 1. *(2024)*
  - **(2)** The deoxidation practice and chemical composition of each grade are to comply with the requirements given in **Table 2.1.6.** For steel plates and wide flats over 50mm thick and When thermo-mechanical controlled processing (hereinafter referred to as "TMCP") is used as heat treatment, slight deviations in the chemical composition may be allowed as approved by the Society. **【See Guidance】**
- **4.** **Heat treatment**
  The heat treatment of each grade is to comply with the requirements given in **Table 2.1.8** and **Table 2.1.9**. **【See Guidance】**

  **Table 2.1.6 Deoxidation Practice and Chemical Composition** ***(2021)***

  | Kinds | Grade | Thickness, $t$(mm) | Deoxidation Practice | Chemical Composition ($\%$) <sup>(5)</sup> |   |   |   |   |   |   |   |   |   |   |   |   |   |
  | --- | --- | --- | --- | --- | --- | --- | --- | --- | --- | --- | --- | --- | --- | --- | --- | --- | --- |
  | Kinds | Grade | Thickness, $t$(mm) | Deoxidation Practice | *C* | *Si* | *Mn* | *P* | *S* | *Cu* | *Cr* | *Ni* | *Mo* | *Al<sup>(8)</sup>* | *Nb* | *V* | *Ti* | *N* |
  | Normal strength steels | *A* | $t$≤50 | Killed and Semi-killed<sup>(1)</sup> | 0.21 max.<br><sup>(3)</sup>(4) | 0.50 max. | 2.5×C min.<br><sup>(4)</sup> | 0.035<br>max. | 0.035<br>max. | - | - | - | - | - | - | - | - | - |
  | Normal strength steels | *A* | $t$>50 | Killed | 0.21 max.<br><sup>(3)</sup>(4) | 0.50 max. | 2.5×C min.<br><sup>(4)</sup> | 0.035<br>max. | 0.035<br>max. | - | - | - | - | - | - | - | - | - |
  | Normal strength steels | *B* | $t$≤50 | Killed and Semi-killed | 0.21 max.<br><sup>(4)</sup> | 0.35 max. | 0.8 min.<br><sup>(4)</sup>(6) | 0.035<br>max. | 0.035<br>max. | - | - | - | - | - | - | - | - | - |
  | Normal strength steels | *B* | $t$>50 | Killed | 0.21 max.<br><sup>(4)</sup> | 0.35 max. | 0.8 min.<br><sup>(4)</sup>(6) | 0.035<br>max. | 0.035<br>max. | - | - | - | - | - | - | - | - | - |
  | Normal strength steels | *D* | $t$≤25 | Killed | 0.21 max.<br><sup>(4)</sup> | 0.35 max. | 0.6 min.<br><sup>(4)</sup> | 0.035<br>max. | 0.035<br>max. | - | - | - | - | 0.015 min.<br><sup>(2)</sup>(9) | - | - | - | - |
  | Normal strength steels | *D* | $t$>25 | Fine grain treated<sup>(2)</sup> | 0.21 max.<br><sup>(4)</sup> | 0.35 max. | 0.6 min.<br><sup>(4)</sup> | 0.035<br>max. | 0.035<br>max. | - | - | - | - | 0.015 min.<br><sup>(2)</sup>(9) | - | - | - | - |
  | Normal strength steels | *E* | $t$≤100 | Killed and<br>Fine grain<br>treated | 0.18 max.<br><sup>(4)</sup> | 0.35 max. | 0.7 min.<br><sup>(4)</sup> | 0.035<br>max. | 0.035<br>max. | - | - | - | - | 0.015 min.<br><sup>(9)</sup> | - | - | - | - |
  | Higher strength steels<br><sup>(13)</sup> | *AH* 32 | $t$≤100 | Killed and Fine grain treated | 0.18 max. | 0.50 max. | 0.90~1.60<br><sup>(7)</sup> | 0.035 max. | 0.035 max. | 0.35 max. | 0.20 max. | 0.40 max. | 0.08 max. | 0.015 min.<br><sup>(10)</sup> | 0.02~0.05<br><sup>(10)</sup>(11) | 0.05~0.10<br><sup>(10)</sup>(11) | 0.02 max.<br><sup>(11)</sup> | - |
  | Higher strength steels<br><sup>(13)</sup> | *DH* 32 | $t$≤100 | Killed and Fine grain treated | 0.18 max. | 0.50 max. | 0.90~1.60<br><sup>(7)</sup> | 0.035 max. | 0.035 max. | 0.35 max. | 0.20 max. | 0.40 max. | 0.08 max. | 0.015 min.<br><sup>(10)</sup> | 0.02~0.05<br><sup>(10)</sup>(11) | 0.05~0.10<br><sup>(10)</sup>(11) | 0.02 max.<br><sup>(11)</sup> | - |
  | Higher strength steels<br><sup>(13)</sup> | *EH* 32 | $t$≤100 | Killed and Fine grain treated | 0.18 max. | 0.50 max. | 0.90~1.60<br><sup>(7)</sup> | 0.035 max. | 0.035 max. | 0.35 max. | 0.20 max. | 0.40 max. | 0.08 max. | 0.015 min.<br><sup>(10)</sup> | 0.02~0.05<br><sup>(10)</sup>(11) | 0.05~0.10<br><sup>(10)</sup>(11) | 0.02 max.<br><sup>(11)</sup> | - |
  | Higher strength steels<br><sup>(13)</sup> | *AH* 36 | $t$≤100 | Killed and Fine grain treated | 0.18 max. | 0.50 max. | 0.90~1.60<br><sup>(7)</sup> | 0.035 max. | 0.035 max. | 0.35 max. | 0.20 max. | 0.40 max. | 0.08 max. | 0.015 min.<br><sup>(10)</sup> | 0.02~0.05<br><sup>(10)</sup>(11) | 0.05~0.10<br><sup>(10)</sup>(11) | 0.02 max.<br><sup>(11)</sup> | - |
  | Higher strength steels<br><sup>(13)</sup> | *DH* 36 | $t$≤100 | Killed and Fine grain treated | 0.18 max. | 0.50 max. | 0.90~1.60<br><sup>(7)</sup> | 0.035 max. | 0.035 max. | 0.35 max. | 0.20 max. | 0.40 max. | 0.08 max. | 0.015 min.<br><sup>(10)</sup> | 0.02~0.05<br><sup>(10)</sup>(11) | 0.05~0.10<br><sup>(10)</sup>(11) | 0.02 max.<br><sup>(11)</sup> | - |
  | Higher strength steels<br><sup>(13)</sup> | *EH* 36 | $t$≤100 | Killed and Fine grain treated | 0.18 max. | 0.50 max. | 0.90~1.60<br><sup>(7)</sup> | 0.035 max. | 0.035 max. | 0.35 max. | 0.20 max. | 0.40 max. | 0.08 max. | 0.015 min.<br><sup>(10)</sup> | 0.02~0.05<br><sup>(10)</sup>(11) | 0.05~0.10<br><sup>(10)</sup>(11) | 0.02 max.<br><sup>(11)</sup> | - |
  | Higher strength steels<br><sup>(13)</sup> | *AH* 40 | $t$≤100 | Killed and Fine grain treated | 0.18 max. | 0.50 max. | 0.90~1.60<br><sup>(7)</sup> | 0.035 max. | 0.035 max. | 0.35 max. | 0.20 max. | 0.40 max. | 0.08 max. | 0.015 min.<br><sup>(10)</sup> | 0.02~0.05<br><sup>(10)</sup>(11) | 0.05~0.10<br><sup>(10)</sup>(11) | 0.02 max.<br><sup>(11)</sup> | - |
  | Higher strength steels<br><sup>(13)</sup> | *DH* 40 | $t$≤100 | Killed and Fine grain treated | 0.18 max. | 0.50 max. | 0.90~1.60<br><sup>(7)</sup> | 0.035 max. | 0.035 max. | 0.35 max. | 0.20 max. | 0.40 max. | 0.08 max. | 0.015 min.<br><sup>(10)</sup> | 0.02~0.05<br><sup>(10)</sup>(11) | 0.05~0.10<br><sup>(10)</sup>(11) | 0.02 max.<br><sup>(11)</sup> | - |
  | Higher strength steels<br><sup>(13)</sup> | *EH* 40 | $t$≤100 | Killed and Fine grain treated | 0.18 max. | 0.50 max. | 0.90~1.60<br><sup>(7)</sup> | 0.035 max. | 0.035 max. | 0.35 max. | 0.20 max. | 0.40 max. | 0.08 max. | 0.015 min.<br><sup>(10)</sup> | 0.02~0.05<br><sup>(10)</sup>(11) | 0.05~0.10<br><sup>(10)</sup>(11) | 0.02 max.<br><sup>(11)</sup> | - |
  | Higher strength steels<br><sup>(13)</sup> | *FH* 32 | $t$≤100 | Killed and Fine grain treated | 0.16 max. | 0.50 max. | 0.90~1.60 | 0.025 max. | 0.025 max. | 0.35 max. | 0.20 max. | 0.80 max. | 0.08 max. | 0.015 min.<br><sup>(10)</sup> | 0.02~0.05<br><sup>(10)</sup>(11) | 0.05~0.10<br><sup>(10)</sup>(11) | 0.02 max.<br><sup>(11)</sup> | 0.009 max.<br><sup>(12)</sup> |
  | Higher strength steels<br><sup>(13)</sup> | *FH* 36 | $t$≤100 | Killed and Fine grain treated | 0.16 max. | 0.50 max. | 0.90~1.60 | 0.025 max. | 0.025 max. | 0.35 max. | 0.20 max. | 0.80 max. | 0.08 max. | 0.015 min.<br><sup>(10)</sup> | 0.02~0.05<br><sup>(10)</sup>(11) | 0.05~0.10<br><sup>(10)</sup>(11) | 0.02 max.<br><sup>(11)</sup> | 0.009 max.<br><sup>(12)</sup> |
  | Higher strength steels<br><sup>(13)</sup> | *FH* 40 | $t$≤100 | Killed and Fine grain treated | 0.16 max. | 0.50 max. | 0.90~1.60 | 0.025 max. | 0.025 max. | 0.35 max. | 0.20 max. | 0.80 max. | 0.08 max. | 0.015 min.<br><sup>(10)</sup> | 0.02~0.05<br><sup>(10)</sup>(11) | 0.05~0.10<br><sup>(10)</sup>(11) | 0.02 max.<br><sup>(11)</sup> | 0.009 max.<br><sup>(12)</sup> |
  | NOTES:<br>(1) For sections up to 12.5 mm in thickness inclusive, subject to a special approval by the Society, rimmed steel may be accepted.<br>(2) For steels above 25 mm in thickness, aluminium treatment is to be used as a fully killed, fine grain practice. However, killed steel up to 50 mm in thickness may be accepted at the discretion of the Society.<br>(3) For steel sections, maximum carbon content may be increased to 0.23 %.<br>(4) The value of C + Mn/6 is not to exceed 0.40 %.<br>(5) Where additions of any other element have been made as part of the steelmaking practice, the content is to be indicated on the test certificate.<br>(6) When an impact test as killed steels is conducted, the minimum manganese content may be reduced to 0.60 %.<br>(7) For steels up to 12.5 mm in thickness inclusive, the minimum manganese content may be reduced to 0.70 %.<br>(8) Aluminium content is to be represented by the acid soluble aluminium content, but may be determined by the total aluminium content. In such a case, the total aluminium content is not to be less than 0.020 %.<br>(9) Upon the approval by the Society, grain refining elements other than aluminium may be used.<br>(10) The steel is to contain aluminium, niobium, vanadium or other suitable grain refining elements, either singly or in any combination. When used singly, the steel is to contain the specified minimum content of the grain refining element. When used in combination, the specified minimum content of each element is not applicable.<br>(11) The total niobium, vanadium and titanium content is to be less than 0.12 %.<br>(12) If Aluminium is present, the maximum content of nitrogen may be increased to 0.012 %.<br>(13) For TMCP steels, carbon equivalent values(Ceq) and/or cold cracking susceptibility(*Pcm*) of each steel is to be left to the discretion of the Society. **【See Guidance】** |   |   |   |   |   |   |   |   |   |   |   |   |   |   |   |   |   |

  **Table 2.1.7 Mechanical Properties** ***(2021)***

  | Grade | Tensile test |   |   | Impact test |   |   |   |   |   |   |
  | --- | --- | --- | --- | --- | --- | --- | --- | --- | --- | --- |
  | Grade | Yield strength ($\mathrm{N}/mm ^{2}$) | Tensile strength ($\mathrm{N}/mm ^{2}$) | Elongation^(^6)<br>($L=5.65 \sqrt {A}$)<br>(%) | test temp<br>(℃) | Average absorbed energy <sup>(1)</sup>(J) |   |   |   |   |   |
  | Grade | Yield strength ($\mathrm{N}/mm ^{2}$) | Tensile strength ($\mathrm{N}/mm ^{2}$) | Elongation^(^6)<br>($L=5.65 \sqrt {A}$)<br>(%) | test temp<br>(℃) | Thickness, $t$ (mm) |   |   |   |   |   |
  | Grade | Yield strength ($\mathrm{N}/mm ^{2}$) | Tensile strength ($\mathrm{N}/mm ^{2}$) | Elongation^(^6)<br>($L=5.65 \sqrt {A}$)<br>(%) | test temp<br>(℃) | $t$ ≤ 50 |   | 50 < $t$ ≤ 70 |   | 70 < $t$ ≤ 100 |   |
  | Grade | Yield strength ($\mathrm{N}/mm ^{2}$) | Tensile strength ($\mathrm{N}/mm ^{2}$) | Elongation^(^6)<br>($L=5.65 \sqrt {A}$)<br>(%) | test temp<br>(℃) | *L*^(^2) | *T*^(^2) | *L*^(^2) | *T*^(^2) | *L*^(^2) | *T*^(^2) |
  | *A* | 235 min. | 400~520<sup>(3)</sup> | 22 min. | +20 | - | - | <sup>(4)</sup> | <sup>(4)</sup> | <sup>(4)</sup> | <sup>(4)</sup> |
  | *B* | 235 min. | 400~520<sup>(3)</sup> | 22 min. | 0^(^5) | 27 min. | 20 min. | 34 min. | 24 min. | 41 min. | 27 min. |
  | *D* | 235 min. | 400~520<sup>(3)</sup> | 22 min. | -20 | 27 min. | 20 min. | 34 min. | 24 min. | 41 min. | 27 min. |
