Repository: kimghw/KR_RULES_ENG

# PART 2 Materials and Welding

> RULES FOR CLASSIFICATION OF STEEL SHIPS / RA-02-E / 2025 / EN

- [[R] CHAPTER 1 MATERIALS](01_R_CHAPTER 1 MATERIALS.md)
  - Section 1 General
  - Section 2 Test Specimens and Testing Procedures
  - Section 3 Rolled Steels
  - Section 4 Steel Tubes and Pipes
  - Section 5 Castings
  - Section 6 Steel Forgings
  - Section 7 Copper and Copper Alloy
  - Section 8 Aluminium Alloys
- [[R] CHAPTER 2 WELDING](02_R_CHAPTER 2 WELDING.md)
  - Section 1 General
  - Section 2 Test Specimens and Testing Procedures
  - Section 3 Welding Work and Inspection
  - Section 4 Welding Procedure Qualification Tests

File: RULES FOR CLASSIFICATION OF STEEL SHIPS/RA-02-E_PART 2 Materials and Welding/02_R_CHAPTER 2 WELDING.md (part 1 of 6)
# PART 2 Materials and Welding

> RULES FOR CLASSIFICATION OF STEEL SHIPS / RA-02-E / 2025 / EN / Rules

## CHAPTER 2 WELDING

### Section 1 General

#### 101. Application

- **1.** Welding to be used in hull construction and important equipment is to be in accordance with the requirements in this Chapter unless otherwise specified.
- **2.** The welding in boiler, pressure vessel, main engine, auxiliary engine and pipe arrangement is to be in accordance with the requirements in **Pt 5, Chs 2, 5** and **6** except where prescribed in this Chapter.

#### 102. Matters to be approved

- **1.** The welding is to be carried out in accordance with the procedures previously approved, with the electrodes, the wire and flux (hereinafter referred to as **"welding consumables"**) or equivalent materials and by the welders qualified by the Society.
- **2.** Where deemed appropriate by the Society, National Standards, internationally recognized Codes or Standards considered as equivalent for those may be applied instead of requirements of this Chapter. **【See Guidance】**

#### 103. Special weldings

Where special welding and material not complied with the requirements in this Chapter is used, the welding procedures and the welding consumables are to be specially approved by the Society.

#### 104. Terms and definitions

- **1.** The term manual welding is used to describe processes in which the weld is made manually by a welder using a manually fed electrode such as shield metal arc welding, etc.
- **2.** The term semi-automatic is used to describe processes in which the weld is made manually by a welder holding a gun through which the electrode wire is continuously fed such as metal arc welding or flux-cored arc welding, etc.
- **3.** The term automatic welding is used to describe processes in which the weld is made automatically by a welder using a continuously fed electrode wire such as submerged arc welding or electro-slag welding, etc.


### Section 2 Test Specimens and Testing Procedures

#### 201. General

- **1.** Test specimens and mechanical testing procedures specified in this Chapter for welding procedure qualification tests, welders and qualification tests, approval test and periodical inspection of welding consumables are to comply with the requirements in this Section.
- **2.** Where specimens and mechanical testing procedures differing from those prescribed in this Section are used, they are to be approved by the Society.

#### 202. Selection of test specimens

- **1.** Test specimens are to be selected according to respective requirements in each Section.
- **2.** Except where otherwise specified or agreed with the Surveyor, test specimens are not to be detached from the test assembly until having been stamped by the Surveyor.
- **3.** If test specimens are cut from test assemblies by flame cutting or shearing, a reasonable margine is required to enable sufficient material to be removed from the cut edges during final machining.
- **4.** The preparation of test specimens is to be done in such a manner that test specimens are not subjected to any significant cold straining or heating.
- **5.** If any test specimen shows defective machining or defects having no relation to the substantial nature, it may be discarded and substituted by another test specimen.

#### 203. Size and dimensions of test specimens

- **1.** **Tensile test specimens**
  - **(1)** Tensile test specimens are to be of size and dimensions given in **Table 2.2.1,** and the both ends of the test specimen may be machined to such a shape as to fit the holder of the testing machine.
  - **(2)** The upper and lower surfaces of weld are to be filed, ground or machined flush with the surface of plate.
  - **(3)** When the capacity of the available testing machine does not permit testing the full thickness specimen, two or more thinner than full thickness specimens may be prepared by cutting the full thickness specimens into section, each of which is to meet the requirements.
- **2.** **Bend test specimens**
  - **(1)** Bend test specimens are to be of size and dimensions given in **Table 2.2.2** according to the kind of test assemblies.
  - **(2)** Where the thickness of test assemblies is greater than the thickness of the bend test specimen prescribed in **Table 2.2.2,** the face bend or root bend specimen may be machined on its compression side.
  - **(3)** Reinforcements and back straps are to be machined flush with base metal.
- **3.** **Impact test specimens**
  Impact test specimens are to be charpy V-notch impact test specimens specified in **Ch 1, 202. 3** and to be of size and dimensions given in **Fig 2.1.3, Tables 2.1.3** and **2.1.4**.
- **4.** **Confirmation for test specimens**
  The size and dimensions of test specimens are to be carefully inspected and verified by suitable means before testing.

  **Table 2.2.1 Size and Dimensions of Tensile Test Specimens** (Unit : mm)

  | Type | Size of specimen | Dimensions | Intended for |
  | --- | --- | --- | --- |
  | *R* 14*A* | ![](images/image48.png) | $d$ = 10<br>$L$ = 50<br>$P$ = 55<br>$R$ ≥ 10<br>Alternatively.<br>$L$ = 5 $d$<br>$P$ ≅ $L+0.5d$<br>$R$ = 12 | Deposited metal<br>tensile test<br>Longitudinal<br>tensile test |
  | *R* 10 |   | $t$ = 12<br>$d$ = 6.0<br>$L$ = 24<br>$P$ = 32<br>$R$ ≅ 6 | Deposited metal tensile test(Welding consumables for stainless steel) |
  | *R* 10 |   | $t$ = 19~25<br>$d$ = 12.5<br>$L$ = 50<br>$P$ = 60<br>$R$ ≅ 15 | Deposited metal tensile test(Welding consumables for stainless steel) |
  | *R* 2*A* | ![](images/image49.png) | $a$ = $t$<br>$b$ = 12 ($t$ ≤ 2)<br>$b$ = 25 ($t$ ＞ 2)<br>$P$ = *B* + 60<br>$R$ ＞ 25 | Butt weld tensile test for plate |
  | *R* 2*B* | ![](images/image50.png) | $a$ = $t$<br>$b$ = 38 ($t$ ≤ 25)<br>$b$ = 25 ($t$ ＞ 25)<br>$P$ = $B$ + 12<br>$R$ ≥ 50 | Butt weld tensile test for pipe |
  | NOTE: $L$ : Gauge length<br>The notations used are defined as follows: $P$ : Parallel test length<br>$d$ : Diameter $B$ : Width of weld<br>$a$ : Thickness $R$ : Transition radius<br>$b$ : Width $t$ : Thickness of material |   |   |   |

  **Table 2.2.2 Size and Dimensions of Bend Test Specimens** (Unit : mm) ***(2023)***

  | Used for |   | Type | Size of specimen | Dimensions<sup>(1)</sup> | Intended for |
  | --- | --- | --- | --- | --- | --- |
  | Welding procedure qualification tests | Face and root bend specimen | *RB* 1 | ![](images/image51.png) | $t$<12<br>$a$ = $t$<br>$b$ = 30<br>$L$ ≥ 200<br>$R$ = 1 ~ 2 | Butt weld bend test for plate<br>Longitudinal bend test for plate^(^2) |
  | Welding procedure qualification tests | Side bend specimen | *RB* 2 | ![](images/image52.png) | 12≤$t$<br>$a$ = $t$ ^(^3)<br>$b$ = 10<br>$L$ ≥ 200<br>$R$ = 1 ~ 2 | Butt weld bend test for plate or pipe |
  | Welding procedure qualification tests | Face and root bend specimen | *RB* 3 | ![](images/image53.png) | ① 0＜$t$＜9<br>$a$ = $t$<br>$b$ = $t$ + *D*/10<br>$L$ ≒ 250<br>$R$ ≤ a/6<br>② 9≤$t$≤12<br>$a$ = 9<br>$b$ = 40<br>$L$ ≒ 250<br>$R$ ≤ 1.5 | Butt weld bend test for pipe |
  | Approval test and periodical inspection for welding consumables | Face and root bend specimen | *RB* 4 | ![](images/image54.png) | $a$ = $t$<br>$b$ = 30<br>$L$ ≥ 200<br>$R$ ≤ 1.5<br>Where the thickness of test assemblies exceeds 25 mm, the thickness of test specimen may be reduced to 25 mm with its surface machined on one side only(compression side) | Butt weld bend test |
  | Approval test and periodical inspection for welding consumables | Side bend specimen | *RB* 5 | ![](images/image55.png) | $a$ = $t$<br>$b$ = 10<br>$L$ ≥ 200<br>$R$ ≤ 1.5 | Butt weld bend test (welding materials for electro-slag and electro-gas) |
  | Approval test and periodical inspection for welding consumables | Side bend specimen | *RB* 6 |   | $a$ = $t$<br>$b$ = 9<br>$L$ ≥ 200<br>$R$ ≤ 1.5 | Butt weld bend test (MIG double side, one layer each, butt welding for aluminium alloy) |
  | Welder's qualification test | Face and root bend specimen | *RB* 7 | ![](images/image56.png) | $t$ < 12<br>$a$ = $t$<br>$b$ = 30<br>$L$ ≒ 150<br>$R$ ≤ 1.5 | Butt weld bend test for pipe |

  **Table 2.2.2 Size and Dimensions of Bend Test Specimens (Continued)** (Unit : mm) ***(2023)***

  | Used for |   | Type | Size of specimen | Dimensions<sup>(1)</sup> | Intended for |
  | --- | --- | --- | --- | --- | --- |
  | Welder's qualification test | Side bend specimen | *RB*8 | ![](images/image57.png) | 12≤$t$<br>$a$ = $t$<sup>(3)</sup><br>$b$ = 9<br>$L$ ≒ 150<br>$R$ ≤ 1.5 | Butt weld bend test for plate |
  | Welder's qualification test | Face and root bend specimen | *RB*9 | ![](images/image58.png) | $t$ ≤ 9.5<br>$a$ = $t$<br>$L$ ≒ 150<br>$R$ ≤ 1.5<br>$b$ = 40<br>($D$>100)<br>or 25($D$≤100) | Butt weld bend test for pipe |
  | Welder's qualification test | Face and root bend specimen | *RB*10 | ![](images/image59.png) | $t$ > 9.5<br>$a$ = 10<br>$L$ ≒ 150<br>$R$ ≤ 1.5<br>$b$ = 40<br>($D$>100)<br>or 25($D$≤100) | Butt weld bend test for pipe |
  | Welder's qualification test | Side bend specimen | *RB*11 | ![](images/image60.png) | 12≤$t$<br>$a$ = $t$<sup>(3)</sup><br>$b$ = 9<br>$L$ ≒ 150<br>$R$ ≤ 1.5 | Butt weld bend test for pipe |
  | NOTES:<br>(1) The following designations are used.<br>$a$ : Thickness<br>$b$ : Width<br>$R$ : Edge radius<br>$D$ : External pipe diameter<br>$t$ : Thickness of test assembly<br>$L$ : Length<br>(2) The specimen also applies to longitudinal bend test for welding consumables for 9 % Ni steel. The width of Specimen, b, is to be *B*+12 where breath of weld, *B*, is 26 mm and over.<br>(3) For plates over 40 mm thick, the side bend specimen may be subdivided, each part being at least 20 mm wide and each part may be tested. |   |   |   |   |   |

#### 204. Mechanical testing procedures

- **1.** **Tensile test and impact test**
  Tensile tests and impact tests are to be carried out in accordance with the procedures prescribed in **Ch 1, 203.**.
- **2.** **Bend test**
  - **(1)** Except where guided bend tests are required, bend test is roller bend test carried out by the jig of which the plunger has a bending radius specified in each Section with supporting rollers adjustable for their spans.
  - **(2)** Guided bend test jigs are to be as shown in **Figs 2.2.1** and **2.2.2**.
  - **(3)** Roller bend test jigs are to be as shown in **Fig 2.2.3**.
    ![](images/image61.png)
    **Fig 2.2.1 Guided Bend Test Jig** (For 9mm in thick., Unit : mm)

    | ![](images/image62.png) | ![](images/image63.png) |
    | --- | --- |
    | **Fig 2.2.2 Guided Bend Test Jig**<br>(For 3.2mm in thick., Unit : mm) | **Fig 2.2.3 Jigs for Roller Bend Test** (Unit : mm) |


### Section 3 Welding Work and Inspection

#### 301. Details of joints

- **1.** **Application**
  The details of joints for manual welding are to be in accordance with the following Paragraphs. For other welding procedures such as automatic welding and in case where the specified details of joint are deemed unpracticable, full details of joint are to be submitted for approval.
- **2.** **Butt joints**
  - **(1)** In general, edge preparations of butt welds are to be as shown in **Fig 2.2.4 .**
  - **(2)** Butt welded joints of plates having difference over 4 mm in thickness are to be properly tapered at the end of thicker plate.
- **3.** **Butt joints of thick materials**
  The groove of thick materials, such as cast steel, is in general to be prepared as shown in **Fig 2.2.5**.
  ![Fig 2.2.4 Edge preparation](images/image64.png)
  **Fig 2.2.4 Edge preparation** ![Fig 2.2.5 Butt Joint of Thick Material](images/image65.png)
  **Fig 2.2.5 Butt Joint of Thick Material**
- **4.** **Lap joints**
  - **(1)** The breadth of overlap for lap joints which may be subjected to bending is not to be less than obtained from the following formula, but need not exceed 50 mm.
    $b$ = 2 $t$ + 25 (mm)
    where:
    $t$ = Thickness of the thinner plate (mm)
  - **(2)** Where plates are joggled, the breadth of overlap for joints which may be subjected to bending is not to be less than obtained from the following formula, but need not exceed 40 $mm$.
    $b$ = $t$ + 25 (mm)
    where:
    $t$ = Thickness of the thinner plate (mm).

#### 302. Welding Practice

- **1.** Welding Practice, which is the detailed statement of the general welding works for hull structure, is to contain welding process, standard of welding and its quality control, application of welding consumables, welding procedures specification(WPS) and welding sequence of main hull structure and be submitted to the Society.
- **2.** The welding procedure specification(WPS) specified above is to be those satisfactorily complying with the welding procedure qualification tests specified in **Sec 4.**

#### 303. Application of welding consumables

Welding consumables used for welded joints of hull structure are to be of the grades as specified in the relevant Articles of **Sec 6** according to the following requirements:

#### 304. Preparation for Welding

- **1.** **Edge preparation**
  - **(1)** The edge preparations are to be in accordance with the plans, and are to be free from moisture, grease, rust and paint which may cause injurious defects in welded joints.
  - **(2)** The edges to be welded shall be smooth, uniform and free from notches, laminations, cracks and other discontinuities which would adversely affect the quality or strength of the weld.
  - **(3)** Any injurious defects on the edges are to be removed. When weld repairs are required, controlled low hydrogen type welding consumables are to be used as far as practicable and grinding the complete weld smooth and flush with the adjacent surface.
- **2.** **Tack welding**
  - **(1)** Tack welding is to be carried out by the welders qualified by the Society.
  - **(2)** Tack welding is to be removed before the main welding for joints of strength deck plating, sheer strakes, shell plating, and other important structural members or is to be carried out by the same procedure as the main welding without injurious defect in welded joints and made with the same or higher grade of welding consumables as intended to use for main welding.
  - **(3)** The minimum length and pitch of tack welds should be in accordance with the Guidance in relating to Rules. **【See Guidance】**
  - **(4)** Injurious defects or any deviations from groove design due to tack welding to obstruct proceedings of main welding are to be completely removed.
  - **(5)** In case of tack welding higher strength steels, high strength steels for welded structures or joining under high restraint, preheating is to be taken as necessary prior to tack welding.
- **3.** **Fixtures**
  - **(1)** Setting appliances to be used for welding fabrications are to be so arranged as to give restraint without cracks and other defects in welded joints.
  - **(2)** Tack welding for temporary fittings is not to leave any defect on base metal after the tack welds have been removed.

    **Table 2.2.3 Selection of welding consumables(rolled steel plates)** ***(2017)*** ***(2019)*** ***(2021) (2022)***

    | Kind and grade of steel to be welded |   |   | Grade of applicable welding consumables <sup>(1)</sup> |
    | --- | --- | --- | --- |
    | Rolled<br>steels<br>for<br>hull | Mild<br>steel | *A* | 1, 2, 3, 1*Y*, 2*Y*, 3*Y*, 4*Y*, 5*Y*, 2*Y*40, 3*Y*40, 4*Y*40, 5*Y*40, *L*1, *L*2, *L*3 |
    | Rolled<br>steels<br>for<br>hull | Mild<br>steel | *B, D* | 2, 3, 2*Y*, 3*Y*, 4*Y*, 5*Y*, 2*Y*40, 3*Y*40, 4*Y*40, 5*Y*40, *L*1, *L*2, *L*3 |
    | Rolled<br>steels<br>for<br>hull | Mild<br>steel | *E* | 3, 3*Y*, 4*Y*, 5*Y*, 3*Y*40, 4*Y*40, 5*Y*40, *L*1, *L*2, *L*3 |
    | Rolled<br>steels<br>for<br>hull | Higher<br>strength<br>low<br>alloy<br>steel | *AH*32, *AH*36 | 1*Y*<sup>(2)</sup>, 2*Y*, 3*Y*, 4*Y*, 5*Y*, 2*Y*40, 3*Y*40, 4*Y*40, 5*Y*40, *L*2<sup>(3)</sup>, *L*3, 2*Y*42, 3*Y*42, 4*Y*42, 5*Y*42 |
    | Rolled<br>steels<br>for<br>hull | Higher<br>strength<br>low<br>alloy<br>steel | *DH*32, *DH*36 | 2*Y*, 3*Y*, 4*Y*, 5*Y*, 2*Y*40, 3*Y*40, 4*Y*40, 5*Y*40, *L*2<sup>(3)</sup>, *L*3, 3*Y*42, 4*Y*42, 5*Y*42 |
    | Rolled<br>steels<br>for<br>hull | Higher<br>strength<br>low<br>alloy<br>steel | *EH*32, *EH*36 | 3*Y*, 4*Y*, 5*Y*, 3*Y*40, 4*Y*40, 5*Y*40, *L*2<sup>(3)</sup>, *L*3, 4*Y*42, 5*Y*42 |
    | Rolled<br>steels<br>for<br>hull | Higher<br>strength<br>low<br>alloy<br>steel | *FH*32, *FH*36 | 4*Y*, 5*Y*, 4*Y*40, 5*Y*40, *L*2<sup>(3)</sup>, *L*3, 4*Y*42, 5*Y*42 |
    | Rolled<br>steels<br>for<br>hull | Higher<br>strength<br>low<br>alloy<br>steel | *AH*40, *DH*40 | 2*Y*40, 3*Y*40, 4*Y*40, 5*Y*40, 3*Y*42, 4*Y*42, 5*Y*42, 2*Y*46, 3*Y*46, 4*Y*46, 5*Y*46 |
    | Rolled<br>steels<br>for<br>hull | Higher<br>strength<br>low<br>alloy<br>steel | *EH*40 | 3*Y*40, 4*Y*40, 5*Y*40, 3*Y*42, 4*Y*42, 5*Y*42, 3*Y*46, 4*Y*46, 5*Y*46 |
    | Rolled<br>steels<br>for<br>hull | Higher<br>strength<br>low<br>alloy<br>steel | *FH*40 | 4*Y*40, 5*Y*40, 4*Y*42, 5*Y*42, 4*Y*46, 5*Y*46 |
    | Rolled<br>steels<br>for<br>hull | Higher<br>strength<br>low<br>alloy<br>steel | *EH*47-*H* | 3*Y*47, 4*Y*46<sup>(6)</sup>, 5*Y*46<sup>(6)</sup> |
    | Rolled steels for low temperature services |   | *RL*235*A* | 4*Y*, 4*Y*40, *L*1, *L*2, *L*3 |
    | Rolled steels for low temperature services |   | *RL*235*B, RL*325*A, RL*325*B* | 5*Y*42<sup>(4)</sup>, *L*2, *L*3 |
    | Rolled steels for low temperature services |   | *RL*355 | 5*Y*42, *L*3 |
    | Rolled steels for low temperature services |   | *RL*5*N*390 | *L*51, *L*91 |
    | Rolled steels for low temperature services |   | *RL*9*N*490 | *L*91 |
    | High strength<br>steels<br>for welded<br>structures<sup>(5)</sup> |   | *AH*43 | 2*Y*42, 3*Y*42, 4*Y*42, 5*Y*42, 2*Y*46, 3*Y*46, 4*Y*46, 5*Y*46, 2*Y*50, 3*Y*50, 4*Y*50, 5*Y*50 |
    | High strength<br>steels<br>for welded<br>structures<sup>(5)</sup> |   | *DH*43 | 3*Y*42, 4*Y*42, 5*Y*42, 3*Y*46, 4*Y*46, 5*Y*46, 3*Y*50, 4*Y*50, 5*Y*50 |
    | High strength<br>steels<br>for welded<br>structures<sup>(5)</sup> |   | *EH*43 | 4*Y*42, 5*Y*42, 4*Y*46, 5*Y*46, 4*Y*50, 5*Y*50 |
    | High strength<br>steels<br>for welded<br>structures<sup>(5)</sup> |   | *FH*43 | 5*Y*42, 5*Y*46, 5*Y*50 |
    | High strength<br>steels<br>for welded<br>structures<sup>(5)</sup> |   | *AH*47 | 2*Y*46, 3*Y*46, 4*Y*46, 5*Y*46, 2*Y*50, 3*Y*50, 4*Y*50, 5*Y*50 |
    | High strength<br>steels<br>for welded<br>structures<sup>(5)</sup> |   | *DH*47 | 3*Y*46, 4*Y*46, 5*Y*46, 3*Y*50, 4*Y*50, 5*Y*50 |
    | High strength<br>steels<br>for welded<br>structures<sup>(5)</sup> |   | *EH*47 | 4*Y*46, 5*Y*46, 4*Y*50, 5*Y*50 |
    | High strength<br>steels<br>for welded<br>structures<sup>(5)</sup> |   | *FH*47 | 5*Y*46, 5*Y*50 |
    | High strength<br>steels<br>for welded<br>structures<sup>(5)</sup> |   | *AH*51 | 2*Y*50, 3*Y*50, 4*Y*50, 5*Y*50, 2*Y*55, 3*Y*55, 4*Y*55, 5*Y*55 |
    | High strength<br>steels<br>for welded<br>structures<sup>(5)</sup> |   | *DH*51 | 3*Y*50, 4*Y*50, 5*Y*50, 3*Y*55, 4*Y*55, 5*Y*55 |
    | High strength<br>steels<br>for welded<br>structures<sup>(5)</sup> |   | *EH*51 | 4*Y*50, 5*Y*50, 4*Y*55, 5*Y*55 |
    | High strength<br>steels<br>for welded<br>structures<sup>(5)</sup> |   | *FH*51 | 5*Y*50, 5*Y*55 |
    | High strength<br>steels<br>for welded<br>structures<sup>(5)</sup> |   | *AH*56 | 2*Y*55, 3*Y*55, 4*Y*55, 5*Y*55, 2*Y*62, 3*Y*62, 4*Y*62, 5*Y*62 |
    | High strength<br>steels<br>for welded<br>structures<sup>(5)</sup> |   | *DH*56 | 3*Y*55, 4*Y*55, 5*Y*55, 3*Y*62, 4*Y*62, 5*Y*62 |
    | High strength<br>steels<br>for welded<br>structures<sup>(5)</sup> |   | *EH*56 | 4*Y*55, 5*Y*55, 4*Y*62, 5*Y*62 |
    | High strength<br>steels<br>for welded<br>structures<sup>(5)</sup> |   | *FH*56 | 5*Y*55, 5*Y*62 |
    | High strength<br>steels<br>for welded<br>structures<sup>(5)</sup> |   | *AH*63 | 2*Y*62, 3*Y*62, 4*Y*62, 5*Y*62, 2*Y*69, 3*Y*69, 4*Y*69, 5*Y*69 |
    | High strength<br>steels<br>for welded<br>structures<sup>(5)</sup> |   | *DH*63 | 3*Y*62, 4*Y*62, 5*Y*62, 3*Y*69, 4*Y*69, 5*Y*69 |
    | High strength<br>steels<br>for welded<br>structures<sup>(5)</sup> |   | *EH*63 | 4*Y*62, 5*Y*62, 4*Y*69, 5*Y*69 |
    | High strength<br>steels<br>for welded<br>structures<sup>(5)</sup> |   | *FH*63 | 5*Y*62, 5*Y*69 |
    | High strength<br>steels<br>for welded<br>structures<sup>(5)</sup> |   | *AH*70 | 2*Y*69, 3*Y*69, 4*Y*69, 5*Y*69 |
    | High strength<br>steels<br>for welded<br>structures<sup>(5)</sup> |   | *DH*70 | 3*Y*69, 4*Y*69, 5*Y*69 |
    | High strength<br>steels<br>for welded<br>structures<sup>(5)</sup> |   | *EH*70 | 4*Y*69, 5*Y*69 |
    | High strength<br>steels<br>for welded<br>structures<sup>(5)</sup> |   | *FH*70 | 5*Y*69 |

    **Table 2.2.3 Selection of welding consumables(rolled steel plates)** ***(2017)*** ***(2019) (2021)*** ***(2022)*** **(Continued)**

    | Kind and grade of steel to be welded |   | Grade of applicable welding consumables <sup>(1)</sup> |
    | --- | --- | --- |
    | High strength<br>steels<br>for welded<br>structures<sup>(5)</sup> | *AH*90 | 2*Y*89, 3*Y*89, 4*Y*89, 2*Y*96, 3*Y*96, 4*Y*96 |
    | High strength<br>steels<br>for welded<br>structures<sup>(5)</sup> | *DH*90 | 3*Y*89, 4*Y*89, 3*Y*96, 4*Y*96 |
    | High strength<br>steels<br>for welded<br>structures<sup>(5)</sup> | *EH*90 | 4*Y*89, 4*Y*96 |
    | High strength<br>steels<br>for welded<br>structures<sup>(5)</sup> | *AH*97 | 2*Y*96, 3*Y*96, 4*Y*96 |
    | High strength<br>steels<br>for welded<br>structures<sup>(5)</sup> | *DH*97 | 3*Y*96, 4*Y*96 |
    | High strength<br>steels<br>for welded<br>structures<sup>(5)</sup> | *EH*97 | 4*Y*96 |
    | NOTES :<br>(1) The symbol of welding consumables listed above show the materials which are specified in **Table 2.2.25, Table 2.2.35, Table 2.2.43, Table 2.2.49,** and **Table 2.2.77**.<br>(2) When joining higher strength steels using Grade 1*Y* welding consumables, the material thicknesses should not exceed 25 mm.<br>(3) Welding consumables of "*L*2" is applicable to steel grade of *AH*32, *DH*32, *EH*32 or *FH*32.<br>(4) Welding consumables of "5*Y*42" is applicable to steel grade of *RL*325*B*.<br>(5) Where the design requirements permit undermatching weld joint, then welding consumables within scope of 609. can be considered subject to Society discretion and Manufacturer’s recommendations.<br>(6) It can be used in accordance with the Guidance relating to the Rules specified by the Society. **【See Guidance】** |   |   |

#### 305. Welding sequence and direction of welding

- **1.** Welding sequence and direction of welding are to be so determined as to prevent defects in welded joints and to minimize deformations caused by welding.
- **2.** The joints which may cause excessive contraction by welding are to be welded as far as practicable prior to the joints which cause smaller contraction by welding.
- **3.** Welding is to be proceeded to free ends of the joints as far as practicable and welding with direction of vertical-downward is not to be carried out, except the special approval of the Society. **【See Guidance】**

#### 306. Main welding

- **1.** Welding is to be carried out so that no injurious defects may exist in the joints.
- **2.** Welding is to be carried out under conditions of protection against the deleterious effect of moisture, rain, wind and snow, and is to be preheated in cold weather if found necessary.**【See Guidance】**
- **3.** The ends of important welded joints are to be fitted with run-off tabs or are to have proper extensions, which are to be cut off after finished welding.
- **4.** Butt welded joints are to be back chipped to remove the defects in root of welds before applying the closing bead, except in case of one side welding or other approved procedures.
- **5.** In case of welding under excessive restraint or welding for thick steel plate, cast steel or forged steel, special precaution is to be taken as necessary, such as preheating of the material, use of low hydrogen electrodes, etc. so as to prevent cracks.
- **6.** In the parts subject to excessive stress concentration, the fillet welding is to be carried around the ends of member, but in other parts, the fillet welding may not be carried out around the ends, provided that the craters at the ends of welds are filled up.
- **7.** Excessive gaps in butt joint are to be either deposited with welding on grooves, fitted with backing strips to the joints or partly replaced, and are not to be spanned with welding nor filled by slugging.
- **8.** Where the gap between the members in fillet joints is not greater than 2 mm, the welding may be done with the given size of fillet. Where the gap is not less than 2 mm nor more than 5 mm, the welding is to be done with an increased size of fillet corresponding to the amount of gap. Where the gap exceeds 5 mm, the welding is to be done inserting a liner of suitable size or with a chill strip, or plates to be welded are to be partly renewed. **【See Guidance】**
- **9.** Preheating, intermediate temperature and post heat treatment are to be carried out in accordance with the welding procedure approved beforehand or the special approval of the Society.
  **【See Guidance】**

#### 307. Automatic welding

- **1.** The grooves for automatic welding are to be finished in specially accurate dimensions.
- **2.** Automatic welding is to be carried out within the inclination approved in the welding procedure qualification test.
- **3.** In the cross but joints of 16 mm or over in thickness, one joint is to be welded after the automatic welding of the other joint has been completed on both sides.
- **4.** Special precaution is to be taken as necessary for the automatic welding of rimmed steel to prevent cracks.

#### 308. Welding for higher strength steel

- **1.** Arc strikes are to be avoided as far as practicable.
- **2.** Short bead, min. length of repair welds and line heating temperature, etc. are to be in accordance with the Shipbuilding Quality Standard recognized by the Society.

#### 309. Quality of welds

- **1.** The weld is to have a regular and uniform surface and it to be reasonably free from excessive reinforcements, injurious defects, such as undercuts, overlaps, etc.
- **2.** Welded structures are to be reasonably free from welding deformation.
- **3.** Non-destructive inspection is to be carried out for welded joints as the Guidance relating to the Rules specified elsewhere. **【See Guidance】**
- **4.** The welding defects found in an appropriate non-destructive inspection including the visual inspection or watertight test are to be removed and corrected by rewelding.

#### 310. Repairs

- **1.** The removal of weld defects shall be done by gouging, grinding, chipping, etc. with such a manner that the remaining weld metal or base metal is not damaged, however oxygen gouging is not to be used in high strength steels for welded structures.
- **2.** The removed weld defects parts are to be so machined as not to affect repair welding and repair welding shall be carried out with low hydrogen type welding consumables and an electrode preferably smaller than that used for making the original weld.
- **3.** Members distorted by welding may be straightened by mechanical means or localized heat treatment, however in case of localized heat treatment, the temperature of heated areas is to be so limited as not to affect the mechanical properties of base metal.

#### 311. Welding works for YP47 Steels (2021)

- **1.** **Short bead**
  Short bead length for tack and repairs of welds by welding are not to be less than 50mm. In the case where $P _{cm}$ is less than or equal to 0.19, 25mm of short bead length may be adopted with approval of the Society.
- **2.** **Preheating**
  Preheating is to be 50°C or over when air temperature is 5°C or below. In the case where $P _{cm}$ is less than or equal to 0.19 and the air temperature is below 5°C but above 0°C, alternative preheating requirements may be adopted with approval of the Society.
- **3.** **Others**
  - **(1)** Special care is to be paid to the final welding so that harmful defects do not remain.
  - **(2)** Jig mountings are to be completely removed with no defects in general, otherwise the treatment of the mounting is to be accepted by the Society.

#### 312. Welding works for Brittle crack arrest steels (2021)

Welding work (such as relevant welder’s qualification, short bead, preheating, selection of welding consumable, etc.) for brittle crack arrest steels is to be in accordance with the relevant requirements for each steel grade excluding suffix “BCA1” or “BCA2”.


### Section 4 Welding Procedure Qualification Tests

#### 401. General

- **1.** **Application**
  - **(1)** The welding procedures to be applied to hull construction, machinery and piping specified in this Chapter are to be those satisfactorily complying with the welding procedure qualification tests specified in this Section. *(2019)*
  - **(2)** The welding procedures qualification test for cargo tank, secondary barriers and piping arrangements in ships carrying liquefied gases in bulk, and for the low-flashpoint fuels tank are to be in accordance with **Pt 7, Ch 5, Sec 6** of Rules and **Rules/Guidances for the Classification of Ships Using Low-flashpoint Fuels**. *(2019)*
- **2.** **Definitions**
  - **(1)** Welding procedure specification(WPS)
    A specification of materials, detailed methods, welding parameters etc. to be applied in the welding of a particular joint.
  - **(2)** Welding procedure qualification tests(WPQT)
    A test carried out in order to demonstrate that a weld made according to a specific welding procedure specification meets the given requirements.
  - **(3)** Welding procedure qualification record(PQR)
    The record of the actual parameters employed during welding of the qualification test piece according to the requirement of (2), and results from the non-destructive inspection and mechanical testing.
- **3.** **General requirements of WPQT**
  - **(1)** The manufacturers are to obtain the approval of the welding procedure qualifications before the welding works in the following case specified in (a) through (b)
  - **(2)** For the approval of welding procedure qualification, the preliminary welding procedure specification specified in **402.** is to be reviewed by the Society and the welding procedure qualification test is to be carried out with satisfactory results. Welding procedure specifications are to refer to the test conditions and test results achieved during welding procedure qualification testing.

#### 402. Welding procedure specification

- **1.** A welding procedure specification (WPS) is to be prepared by the shipyard or manufacturer which intends to perform the welding procedure qualification test. This document is also referred to as a preliminary welding procedure specification (pWPS). The shipyard or manufacturer is to submit to the Society a pWPS for review prior to the tests.
- **2.** The pWPS can be modified and amended during procedure tests as deemed necessary however it is to define, at least, the following welding variables.
  - **(1)** Kind of base metal
  - **(2)** Nominal thickness or diameter range(dimensions)
  - **(3)** Welding process
  - **(4)** Joint or groove designs with tolerances
  - **(5)** Welding position(s) and direction of progression
  - **(6)** Welding consumables(grade, shielded gas, backing, flux, etc.)
  - **(7)** Electrical characteristics(amperage, voltage and pole nature etc.)
  - **(8)** Travel speed and heat input ranges
  - **(9)** Preheat and maximum interpass temperature
  - **(10)** Post weld heat temperature (if any)
  - **(11)** Other conditions necessary for the welding procedure (ex. : welding speed, heat input etc.)
- **3.** Welding consumables used in welding procedure qualification tests should be approved in accordance with the requirements specified in **Sec 6** of the Rules.
- **4.** In case that the test pieces welded according to the pWPS show unacceptable results the pWPS is to be adjusted by the shipyard or manufacturer. The new pWPS is to be prepared and the test pieces welded in accordance with the new pWPS.
- **5.** The WPS is to be used as a basis for the production welds, and upon satisfactory completion of the tests based on the pWPS, the Society may approve it as a WPS. In case that a WPS is approved by the Society the approval range is to be in compliance with the requirements in **407.**

#### 403. Welding procedure qualification tests(WPQT)

- **1.** Where procedure qualification test is required, the test assembly is to be welded in the same or similar environment and the qualification tests are to be carried out under the welding conditions given in the pWPS.
- **2.** Welding of the test assemblies and testing of test specimens are to be witnessed by the Surveyor.
- **3.** The laboratory or testing establishment used to perform the tests is to have the necessary equipment, maintained in good order and suitably calibrated. And **Pt 2, Ch 1, 201.** of Rules is applied on those. *(2019)*
- **4.** If tack welds and/or start and stop points are a condition of the weld process they are to be fused into the joint and are to be included in the test assemblies.
- **5.** For qualification tests for stainless clad steels, the requirements specified in **404.** and **405.** are to be complied with. However the impact test may be dispensed with where other welding procedure qualification on the stainless clad steel base metal under the same welding condition has been approved. Where materials other than those specified in this Section are used, the qualification tests are to ve carried out in accordance with the testing standard approved by the Society. Duplex stainless steel is to be in accordance with the Guidance in relating to Rules.
- **6.** Where materials other than those specified in this Section are used, the qualification tests are to ve carried out in accordance with the testing standard approved by the Society. Duplex stainless steel is to be in accordance with the Guidance in relating to Rules. **【See Guidance】**
- **7.** Tests or test conditions other than those specified in this Section for the welding procedure qualification may be required, where deemed necessary by the Society.
- **8.** Where Welding Procedure Specification (WPS) for the non-BCA steels has been approved by the Society, the said WPS is applicable to the same welding procedure applied to the same grade with suffix “BCA1” or “BCA2” except high heat input processes over 50kJ/cm. The requirements for welding procedure qualification test for brittle crack arrest steels is to be in accordance with the relevant requirements for each steel grade excluding suffix “BCA1” or “BCA2”, except for hardness specified in **404. 9** and **405. 6**. *(2021)*

#### 404. Tests for butt welded joints

- **1.** **Application**
  The requirements stated hereunder apply to the butt joints welded by manual welding, semi-automatic welding or automatic welding.
- **2.** **Kinds of test**
  According to the materials to be tested, kinds of test and number of test specimens are to be given in **Table 2.2.4** and **Table 2.2.5**. Additional test may be required where found necessary by the Society. **【See Guidance】**
- **3.** **Test assemblies**
  - **(1)** Test assemblies are to be prepared with the same or equivalent material used in the actual work.
  - **(2)** The dimensions and types of test assembly are to be as indicated in **Fig 2.2.6**.

    | ![](images/image66.png) | (Note)<br>The test assembly is to be of a size with the minimum dimensions:<br>(1) manual or semi-automatic welding:<br>Width(W) : min. 300mm<br>Length(L) : min. 350mm<br>(2) automatic welding<br>Width(W) : min. 400mm<br>Length(L) : min. 1,000mm |
    | --- | --- |
    | (A) Test assembly for Hull Structural Steels, High Strength Quenching and Tempered Steels, Stainless Steels, Rolled steels for boiler/pressure vessel/low temp’ service or Aluminium Alloys *(2019)* |   |

    **Fig 2.2.6 Welding procedure test assembly** (Unit : mm)

    | ![](images/image67.png)<br>(B) Test assembly for pipes less than 12mm in thickness | ![](images/image68.png)<br>(Note)<br>If base material and weld metal have not markedly different strength levels, two transverse bend specimens may alternatively be tested for two longitudinal bend specimens. *(2019)*<br>(D) Test assembly for *RL*9*N*490 |
    | --- | --- |
    | ![](images/image69.png)<br>(C) Test assembly for pipes 12mm and over in thickness |   |
  - **(3)** Test assemblies are to be welded in the same welding positions as the actual work.
  - **(4)** When the test for plate is approved, the welding for the pipes over 500 mm in outer diameter is permitted. And when the test for pipes over 25 mm is approved, the welding for the plates is permitted. *(2019)*
  - **(5)** For butt welded joints of rolled steel plates, the direction of welding according to rolling direction is to be as follows.
- **4.** **Tensile tests**
  - **(1)** The number of tensile test specimens taken from each test assembly is to be as shown in **Table 2.2.4** and **Table 2.2.5**. *(2019)*

    **Table 2.2.4 Kinds of Test for Plates with Butt Welded Joints** ***(2019)***

    | Grades and material symbols of test specimens |   |   | Kinds and number of specimens for test<sup>(1)</sup> |   |   |   |   |   |   |   |
    | --- | --- | --- | --- | --- | --- | --- | --- | --- | --- | --- |
    | Grades and material symbols of test specimens |   |   | Visual insp. | Tensile test | Bend test | Impact test | Macro-<br>structure insp. | Hard.<br>test | Non-<br>destructive insp.^(^4) | Brittle fracture initiation test |
    | Rolled steels for hull structural | Normal strength steel | *A*, *B*, *D*, *E* | Welding positions of whole length | 2 | 4<sup>(2)</sup> | <sup>(3)</sup> | 1 | - | Welding positions of whole length | - |
    | Rolled steels for hull structural | Higher strength steel | *AH* 32, *DH* 32, *EH* 32, *FH* 32, *AH* 36, *DH* 36, *EH* 36, *FH* 36, *AH* 40, *DH* 40, *EH* 40, *FH* 40 | Welding positions of whole length | 2 | 4<sup>(2)</sup> | <sup>(3)</sup> | 1 | 1<sup>(10)</sup> | Welding positions of whole length | - |
    | Rolled steels for hull structural | Higher strength steel | *EH* 47-*H* | Welding positions of whole length | 2 | 4<sup>(2)</sup> | <sup>(3)</sup> | 1 | 1<sup>(10)</sup> | Welding positions of whole length | 1<sup>(13)</sup> |
    | Rolled steels for low temperature service |   | *RL*235*A*, *RL*235*B, RL*325*A, RL*325*B*,<br>*RL*355, *RL* 1*N*355, *RL* 2*N*255, *RL* 3*N*355, *RL* 5*N*390 | Welding positions of whole length | 2 | 2 | <sup>(3)</sup> | 1 | 1 | Welding positions of whole length | - |
    | Rolled steels for low temperature service |   | *RL* 9*N*490 | Welding positions of whole length | 3<sup>(5)</sup> | 2 | <sup>(3)</sup> | 1 | 1 | Welding positions of whole length | - |
    | Weldable high strength steel |   | *AH* 43, *DH* 43, *EH* 43, *FH* 43,<br>*AH* 47, *DH* 47, *EH* 47, *FH* 47,<br>*AH* 51, *DH* 51, *EH* 51, *FH* 51,<br>*AH* 56, *DH* 56, *EH* 56, *FH* 56,<br>*AH* 63, *DH* 63, *EH* 63, *FH* 63,<br>*AH* 70, *DH* 70, *EH* 70, *FH* 70,<br>*AH* 90, *DH* 90, *EH* 90,<br>*AH* 97, *DH* 97, *EH* 97 | Welding positions of whole length | 2 | 4<sup>(2)</sup> | <sup>(3)</sup> | 1 | 1 | Welding positions of whole length | - |
    | Casting for welded construction and Hull steel forging |   | *RSC* 410, *RSC* 450, *RSC* 480, *RSC* 520,<br>*RSC* 560, *RSC* 600, *RSC* 440*A, RSC* 480*A, RSC* 550*A, RSF* 410*H, RSF* 450*H*, *RSF* 480*H*, *RSF* 520*H*, *RSF* 560*H*, *RSF* 600*H*, *RSF* 550*AH, RSF* 600*AH, RSF* 650*AH* | Welding positions of whole length | 2 | 4<sup>(2)</sup> | <sup>(3)</sup>(9) | 1 | 1 | Welding positions of whole length | - |
