Repository: kimghw/KR_RULES_ENG

# PART 2 Materials and Welding

> RULES FOR CLASSIFICATION OF STEEL SHIPS / RA-02-E / 2025 / EN

- [[R] CHAPTER 1 MATERIALS](01_R_CHAPTER 1 MATERIALS.md)
  - Section 1 General
  - Section 2 Test Specimens and Testing Procedures
  - Section 3 Rolled Steels
  - Section 4 Steel Tubes and Pipes
  - Section 5 Castings
  - Section 6 Steel Forgings
  - Section 7 Copper and Copper Alloy
  - Section 8 Aluminium Alloys
- [[R] CHAPTER 2 WELDING](02_R_CHAPTER 2 WELDING.md)
  - Section 1 General
  - Section 2 Test Specimens and Testing Procedures
  - Section 3 Welding Work and Inspection
  - Section 4 Welding Procedure Qualification Tests

File: RULES FOR CLASSIFICATION OF STEEL SHIPS/RA-02-E_PART 2 Materials and Welding/05_G_Annex 2-1 Guidance for seamless forged steel drums.md
# PART 2 Materials and Welding

> RULES FOR CLASSIFICATION OF STEEL SHIPS / RA-02-E / 2025 / EN / Guidance

## Annex 2-1 Guidance for seamless forged steel drums

### 1. Seamless forged steel drums

#### 1.1 Application

- **(1)** This requirements apply to seamless forged steel drums intended for boiler construction (hereinafter referred to as “forged drums”).
- **(2)** Items differing from those specified in this Guidance are to comply with the requirements in **Pt 2, Ch 1, Sec. 1** and **2** of the Rules.

#### 1.2 Kind

The forged drums are classified into grades as given in **Table 1.**

| **Table 1 Kind** |
| --- |
| Grades |
| *RSFB* 410 |
| *RSFB* 520 |

#### 1.3 Mechanical properties

The forged drums are to comply with the following requirements.

- **(1)** **Tensile test**
  The forged drums are to conform to the requirements given by **Table 2** in the tensile test.

  **Table 2 Tensile Test**

  | Grade | Yield strength<br>($\mathrm{N}/mm ^{2}$) | Tensile strength<br>($\mathrm{N}/mm ^{2}$) | Elongation (%)<br>(L = 5D) | Reduction of area (%) |
  | --- | --- | --- | --- | --- |
  | *RSFB* 410 | 205 min. | 410 min. | 24 min. | 38 min. |
  | *RSFB* 520 | 255 min. | 520 min. | 22 min. | 40 min. |
- **(2)** **Bend test**
  The test specimen is to stand being bent cold through l80 degrees without cracking outside to the inside radius given in **Table 3.**

  **Table 3 Bend Inside Radius**

  | Grades | *RSFB* 410 | *RSFB* 520 |
  | --- | --- | --- |
  | Bend inside radius | Tensile strength not more than 490 $\mathrm{N}/mm ^{2}$ : 6 mm | Tensile strength not more than 560 $\mathrm{N}/mm ^{2}$ : 9.5 mm |
  | Bend inside radius | Tensile strength over 490 $\mathrm{N}/mm ^{2}$ : 9.5 mm | Tensile strength over 560$\mathrm{N}/mm ^{2}$ : 16 mm |

#### 1.4 Selection of test specimens

- **(1)** One set specimens each for tensile test and bend test are to be taken from each end of the forged drum, perpendicular to the centerline of the forged drum as well as opposite side each other with the centerline.
- **(2)** Only in the case where ends of the forged drums are closed by reforging after machining, the test coupon may be cut from the forged drum before the reforging and heat treated simultaneously with the forged drum. In such a case, the forged drum is to be heat treated again after reforging. The latter heat treatment is to be annealing at a temperature above the critical temperature but not above the temperature of the first annealing when the former heat treatment is annealing, and to be same treatment as the former when the former heat treatment is normalizing and tempering. ![](images/image30.png)

File: RULES FOR CLASSIFICATION OF STEEL SHIPS/RA-02-E_PART 2 Materials and Welding/06_G_Annex 2-2 Guidance for non-destructive testing of marine steel casting.md
# PART 2 Materials and Welding

> RULES FOR CLASSIFICATION OF STEEL SHIPS / RA-02-E / 2025 / EN / Guidance

## Annex 2-2 Guidance for non-destructive testing of marine steel castings

### 1. Application

#### (1) The requirements in this Guidance is intended to give general guidance on the extent, methods and recommended quality levels applicable to the non-destructive testing(NDT), of marine steel castings(hereinafter referred to as "castings") specified in Pt 2, Ch 1, 501. 8 and 10 of the Rules, except in those cases where alternative criteria have been otherwise approved or specified.

#### (2) Although no detailed Guidance are given for machinery components, the requirements in this Guidance may apply correspondingly considering their materials, kinds, shapes and stress conditions being subjected.

#### (3) Castings should be examined in the final delivery condition. (2021)

#### (4) Where intermediate inspections have been performed the manufacturer should provide reports of the results upon the request of the Surveyor. (2021)

#### (5) Where a casting is supplied in semi-finished condition, the manufacturer should take into account the quality level of final finished machined components. (2021)

#### (6) Where advanced ultrasonic testing methods are applied, e.g. PAUT or TOFD, reference is made to Annex 2-12, for general approach in adopting and application of these advanced methods. Acceptance levels regarding accept/reject criteria are specified in this Guidance. (2021)


### 2. Personnel Requirements (2021)

#### (1) Personnel engaged in visual examination are to have sufficient knowledge and experience, however, may be exempted from formal qualifications specified in this Recommendation.

#### (2) Personnel carrying out NDT should be certified to a recognised national or international certification scheme, e.g. ISO 9712:2012, or an employer based scheme such as SNT-TC-1A:2016, or ANSI/ASNT CP-189:2016. Where employer based schemes are applied, personnel qualification to these schemes may be accepted if the written practice is reviewed and found acceptable by the Society. The written practice should align with the main requirements with those of ISO 9712 (apart from the impartiality requirements of a certification body).

#### (3) Personnel responsible for the NDT activity including approval of procedures should be qualified and certified to Level III.

#### (4) The NDT personnel’s certificates and competence should comprise all industrial sectors and techniques being applied by the manufacturer or its subcontractors. Certificates should be made available to the Society for verification, when requested.

#### (5) The operator carrying out the NDT and interpreting indications, should as a minimum, be qualified and certified to Level II in the NDT method(s) concerned. However, operators only undertaking the gathering of data using any NDT method and not performing data interpretation or data analysis may be qualified and certified as appropriate, at level I. The operator should have adequate knowledge of materials, weld, structures or components, NDT equipment and limitations that are sufficient to apply the relevant NDT method for each application appropriately.


### 3. Casting Condition

#### (1) Non-destructive testing applied for acceptance purposes to support final casting certification should be made after the final heat treatment of the casting. Where intermediate inspections have been performed the manufacturer should provide reports of the results upon request of the Surveyor. (2021)

#### (2) Castings should be examined in the final delivery condition free from any material such as scale, dirt, grease or paint that might affect the effectiveness of the inspection. A thin coating of contrast paint is permissible when using magnetic particle techniques. For surface inspection NDT methods, the surface quality should be a minimum value of Ra≤6.3 μm. (2021)

#### (3) Ultrasonic testing should be carried out after the castings have been ground, machined or shot blasted to a suitable condition, with a minimum value surface quality of Ra≤12,5 μm. The surfaces of castings to be examined should be such that adequate coupling can be established between the probe and the casting and that excessive wear of the probe is avoided. (2021)


### 4. Extent of Inspections

#### (1) Castings to be examined

Castings to be examined by NDT methods are identified in **Fig 1** to **Fig 3** of this Guidance. Criteria for the examination of other castings not identified in **Fig 1** to **Fig 3** of this Guidance will be subject to agreement.

#### (2) Zones to be examined

- **(A)** Zones to be examined in nominated castings are identified in **Fig 1** to **Fig 3** of this Guidance. Testing should be made in accordance with an inspection plan approved by the Society. The plan should specify the extent of the testing, the testing procedure, the quality level or, if necessary, level for different locations of the castings.
- **(B)** In addition to the areas identified in **Fig 1** and **Fig 2** of this Guidance, surface inspections should be carried out in the following locations:
  - **(a)** at all accessible fillets and changes of section,
  - **(b)** in way of fabrication weld preparation, for a band width of 30mm,
  - **(c)** in way of chaplets,
  - **(d)** in way of weld repairs,
  - **(e)** at positions where surplus metal has been removed by flame cutting, scarifying or arc-air gouging.
- **(C)** Ultrasonic testing shall be carried out in the zones indicated in **Fig 1** and **Fig 3** of this Guidance and also at the following locations:
  - **(a)** in way of all accessible fillets and at pronounced changes of section,
  - **(b)** in way of fabrication weld preparations for a distance of 50 mm from the edge,
  - **(c)** in way of weld repairs where the original defect was detected by ultrasonic testing.
  - **(d)** in way of riser positions,
  - **(e)** in way of machined areas particularly those subject to further machining such as bolt
    ![Fig 1 Detection Area for Non-destructive Test](images/image31.png)
    **Fig 1 Detection Area for Non-destructive Test**
    ![Fig 2 Example of Application of Magnetic Particle Tests](images/image32.png)
    **Fig 2 Example of Application of Magnetic Particle Tests**
    ![Fig 3 Examples of Application of Ultrasonic Tests](images/image33.png)
    **Fig 3 Examples of Application of Ultrasonic Tests**


### 5. Examination Procedures

#### (1) Visual Inspection

Steel castings nominated for NDT should be subjected to a 100% visual examination of all accessible surfaces by the manufacturer and made available to the Surveyor. Viewing conditions at the inspected surfaces should be in accordance with a nationally or internationally recognised standard. Unless otherwise agreed, the visual and surface inspections should be carried out in the presence of the Surveyor. *(2021)*

#### (2) Surface Inspection

#### (3) Volumetric Inspection

- ASTM E446–15
- ASTM E186–15(2019) e1
- ASTM E280–15(2019) e1
- ISO 4993:2015
A suitable quality level for marine castings would normally be severity level 2 or 3 (of the above standards), depending on the location zone and type of casting. Other severity levels may be applied, and should be agreed with the Society. *(2021)*


### 6. Acceptance Criteria

#### (1) Visual Inspection

#### (2) Surface Crack Detection

- **(A)** The following definitions relevant to indications apply:
  - **(a)** Linear indication : an indication with a largest dimension three or more times its smallest dimension (i.e. l ≥ 3 w). *(2021)*
  - **(b)** Non-linear indication : an indication with a largest dimension less than three times its smallest dimension (i.e. l < 3w). *(2021)*
  - **(c)** Aligned indication : three or more indications in a line, separated by 2 mm or less edge-to-edge, which results in a unique indication, defined as follows: *(2021)*
    (ⅰ) Non-linear indications form an alignment when
    the distance between indications is less than 2mm
    and at least three indications are aligned. An
    alignment of indications is considered to be a
    unique indication and its length is equal to the
    overall length of the alignment.
    (ⅱ) Linear indications form an alignment when the
    distance between two indications is smaller than the
    length of the longest indication.
  - **(d)** Open indication : an indication visible after removal of the magnetic particles or that canbe detected by the use of penetrant testing.
  - **(e)** Non-open indication : an indication that is not visually detectable after removal of the magnetic particles or that cannot be detected by the use of contrast dye penetrant testing.
  - **(f)** Relevant indication : an indication that is caused by a condition or type of discontinuity that requires evaluation. Only the indications which have any dimension greater than 1.5 mm should be considered relevant for the categorization of indications. *(2021)*
- **(B)** For the purpose of evaluating indications, the surface should be divided into reference band length of 150 mm for level MT1/PT1 and into reference areas of 225 cm^2 for level MT2/PT2. The band length and/or area should be taken in the most unfavourable location relative to the indications being evaluated.
- **(C)** The following quality levels recommended for magnetic particle testing (MT) and/or penetrant testing (PT) are;
  Level MT1/PT1 - fabrication weld preparation and weld repairs.
  Level MT2/PT2 - other locations nominated for surface inspection in **Fig 1** and **Fig 2**
  The allowable numbers and sizes of indications in the reference band length and/or area are given in **Table 1.** The required quality level should be shown on the manufacturer's inspection plan. Cracks and hot tears should not be accepted.

  | Quality Level | Total maximum number of all indications | Type of indication | Maximum number of each type of indication | Maximum dimension of single indication, (mm)<sup>(2)</sup> |
  | --- | --- | --- | --- | --- |
  | MT1/PT1 | 4 in 150 mm length | Non-linear<br>Linear<br>Aligned | 4<sup>(1)</sup><br>4<sup>(1)</sup><br>4<sup>(1)</sup> | 5<br>3<br>3 |
  | MT2/PT2 | 20 in 22500 ㎟<br>area | Non-linear<br>Linear<br>Aligned | 10<br>6<br>8 | 7<br>5<br>5 |
  | Notes:<br>(1) 30 mm minimum(measured in any direction) between relevant indications.<br>(2) In weld repairs, the maximum dimension is 2 mm. |   |   |   |   |

#### (3) Volumetric Inspection

- **(A)** Acceptance criteria for ultrasonic testing are identified in **Table 2** as UT1 and UT2. As stated in **4** (2), (a), the quality levels applicable to the zones to be examined should be identified on an inspection plan. The following quality levels are nominated for the castings identified in **Fig 1** and **Fig 3.**

  | Quality Level | Allowable disc shape according to *DGS*^(^1) (mm) or diameter of FBH according to DAC<sup>(2)</sup>(3) Curve(mm) | Maximum number of indications to be registered<sup>(4)</sup> | Allowable size of all relevant indications (mm)<sup>(5)</sup>(6) |
  | --- | --- | --- | --- |
  | UT1 | ＞6 | 0 | 0 |
  | UT2 | 12-15<br>＞15 | 5<br>0 | 50<br>0 |
  | Notes:<br>(1) DGS: distance-gain size.<br>(2) DAC: Distance Amplitude Correction<br>(3) The corresponding DAC level to each of the FBH reflectors is at 100% DAC<br>(4) grouped in an area measuring 300 x 300 mm<br>(5) measured on the scanning surface<br>(6) the measured indication is regarded as the longest dimension, as measured in the scanning process |   |   |   |
- **(B)** Level UT1 is applicable to:
  - **(a)** fabrication weld preparations for a distance of 50 mm,
  - **(b)** 50 mm depth from the final machined surface including bolt holes and fillet radii to a depth of 50 mm and within distance of 50 mm from the radius end,
  - **(c)** castings subject to cyclic bending stresses e.g. rudder horn, rudder castings and rudder stocks - the outer one third of thickness in the zones nominated for volumetric inspection by Fig 1 and **Fig 3.**
  - **(d)** discontinuities within the examined zones interpreted to be cracks or hot tears.
- **(C)** Level UT2 is applicable to:
  - **(a)** other locations nominated for ultrasonic testing in **Fig 1** and **Fig 3** or on the inspection plan.
  - **(b)** positions outside locations nominated for level UT1 examination where feeders and gates have been removed
  - **(c)** castings subject to cyclic bending stresses - at the central one third of thickness in the zones of nominated for volumetric inspection by **Fig 1** and **Fig 3**.
- **(D)** For near surface testing (to an approximate depth of 25 mm) twin crystal 0° (normal beam) probe should be used, plus a 0° probe (usually single crystal beyond a depth of 25 mm) for the remaining volume. *(2021)*
- **(E)** Ultrasonic acceptance criteria for other casting areas not nominated in **Fig 1** and **Fig 3** should be subject to special consideration based on the anticipated stress levels and the type, size and position of the discontinuity.
- **(F)** DGS and DAC methods may be used for determining sensitivity. The DAC method for normal beam probes may be based on a 6.0 mm diameter reflector or flat bottomed hole (FBH). A DAC curve should be produced using reference blocks containing 6.0 mm FBH reflectors over a range representative of the inspection thickness, after adjustment for transfer and attenuation losses, *(2021)*
- **(G)** For quality level UT 1, any discontinuity producing a signal amplitude in excess of the 6.0 mm DAC curve is unacceptable. *(2021)*
- **(H)** For quality level UT2, the sensitivity may be based on actual size FBH (of 12 mm and 15 mm) or based on equivalent 6 mm FBH, and the sensitivity adjusted to obtain equivalent amplitudes, as described in (I). *(2021)*
- **(I)** For use of FBH of 6 mm for setting sensitivity, adjustment of signal amplitudes (measured in dB above 6 mm DAC) can be determined for 12 mm and 15 mm FBH reflectors: to be DAC + 12dB and DAC + 16dB (plus any compensation for transfer and attenuation losses). This is illustrated in Figure 1. The increase in dB to the indicated levels represent the equivalent FBH sizes (for 12 mm and 15 mm), and their respective corresponding ultrasonic response amplitudes. *(2021)*
- **(J)** The maximum number of indications to be registered and the maximum length of indications permissible for quality level 2 (as stated in **Table 2**) apply to normal probes. *(2021)*
- **(K)** For quality level UT 2, any discontinuity producing a signal amplitude in excess of the 15.0 mm DAC curve should be regarded as unacceptable. *(2021)*
- **(L)** Any signal between 12 + 15 curve should be evaluated for length of defect, and referred to **Table 2** for acceptance. *(2021)*
  ![](images/image34.png)
  (Notes)

#### (1) The bottom curve (DAC) represents a sensitivity based on 6mm FBH, and the two additional curves (DAC + 12 and DAC + 16dB) above this represent the equivalent sensitivities converted for larger FBH’s (12mm and 15mm).

#### (2) When scanning using these curves, and applying Table 2 acceptance criteria, for UT2, any indication below DAC +12mm should be disregarded, and any indication above DAC +16mm should be rejected.

#### (3) Any indication between these two curves should be evaluated according to its size, as per Table 2.

**Fig 4 DAC curve produced from 6.0 mm FBH reflector and DAC curves adjusted to represent equivalent 12.0 mm and 15.0 mm FBH reflectors**


### 7. Reporting

#### (1) All reports of non-destructive examinations should include the following items;

#### (2) In addition to the items listed in 7 (1), reports of surface inspections should include at least the following items:

#### (3) In addition to the items listed in 7 (1), reports of ultrasonic inspection should include at least the following items:


### 8. Rectification of Defects

#### (1) General

#### (2) Rectification of Defects

Defective parts of material are to be completely removed either by grinding, or by chipping and grinding, or by arc air-gouging and grinding and to be repaired by either of the following methods. Thermal methods of metal removal should only be allowed before the final heat treatment. However, if there is a track record used on the ship by repairing in a different way, or if the Surveyor satisfies the repair method according to national or international standards, the other repair method may be acceptable. *(2021)*

- **(A)** **In case of no repair welding being carried out**
  The portions required no repair welding after removing defects, are to be finished with a grinder etc. in accordance with the following:
  - **(a)** All grooves shall have a bottom radius of approximately three times the groove depth.
  - **(b)** Grooves and their vicinity are to be finished smoothly avoiding abrupt changes in configuration.
  - **(c)** The portions where defects have been removed are to be verified that they are free from harmful defects by liquid penetrant test or magnetic particle test after finishing of the surface configuration.
- **(B)** The portions required repair welding are to be suitably shaped and verified that they are free from harmful defects by nondestructive tests specified in (2) (A) (c) above and also repaired in accordance with the requirements in **3.** of this Appendix. Weld repairs should be suitably classified as follows.;
  - **(a)** *Major repairs*
  - **(i)** where the depth is greater than 25 % of the wall thickness or 25 mm whichever is less,
    - **(ii)** where the total weld area on a casting exceeds 2 % of the casting surface noting that where a distance between two welds is less than their average width, they are to be considered as one weld.
    - **(iii)** Major repairs require the approval of the Society before the repair is carried out. The repair should be carried out before final furnace heat treatment.
  - **(b)** *Minor repairs*
  - **(i)** where the total weld area (length x width) exceeds 500 $\mathrm{mm} ^{2}$
    - **(ii)** Minor repairs do not usually require the approval of the Society but should be recorded on a weld repair sketch as a part of the manufacturing procedure documents. These repairs should be carried out before final furnace heat treatment.
  - **(c)** *Cosmetic repairs*
  - **(i)** all other welds.
    - **(ii)** Cosmetic repairs do not require the approval of the Society but should be recorded on a weld repair sketch. These repairs may be carried out after final furnace heat treatment but are subject to a local stress relief heat treatment.

#### (3) Procedure of repair welding

The procedure of repair welding is to be as follows.

- **(A)** **Welders**
  Welders intended to engage in repair work by welding are to pass the qualification tests of the Society.
- **(B)** **Welding consumables**
  The welding consumables are to be either low hydrogen type approved by the Society or those deemed equivalent.
- **(C)** **Preheating**
  - **(a)** In cases where the carbon equivalent of the steel castings exceeds 0.44 %, the portions of repair welding and their vicinity are to be preheated to a temperature higher than 200°C. In this case, the carbon equivalent is to be calculated by the following formula.
    $C _{eq} (\%)=C+ \frac{Mn}{6} + \frac{Si}{24} + \frac{N i}{40} + \frac{Cr}{5} + \frac{Mo}{4} + \frac{V}{14}$
  - **(b)** Even in case where carbon equivalent is 0.44 $\%$ or less, preheating may be required taking into account the shape and size of the steel castings.
- **(D)** **Position of welding**
  The positions of welding are to be as given in the following **Table 3** in general.

  **Table 3 Position of Welding**

  | Position<br>welding<br>Kind | Flat | Vertical | Horizontal | Overhead |
  | --- | --- | --- | --- | --- |
  | Manual welding | ○ | ○ | ○ | ○ |
  | Semi-automatic welding | ○ | ─ | ○ | ─ |
- **(E)** **Post weld heat treatment**
  - **(a)** Post weld heat treatment may be exempted in the following cases, provided that the carbon equivalent does not exceed 0.44 %.
  - **(i)** In case where the depth of chipping after the removal of defects is not more than 25 mm (or 20 % of the thickness, whichever is smaller) and the length is not more than 200 mm.
    - **(ii)** In cases where the depth of chipping after the removal of defects is not more than 15 mm and also the area is not more than 250,000 $\mathrm{mm} ^{2}$
  - **(b)** Post weld heat treatment is to be carried out in furnaces. The holding temperature is to be 550℃∼650℃ and the period is to be not less than one hour per every 25 mm of welding depth. In case where annealing in furnace is impossible depending on the final condition of the steel castings to be finished, etc. or where the welding depth is not more than 50 mm as well as the length is not more than 300 mm, partial post weld heat treatment may be accepted as an alternative. By the partial post weld heat treatment, the welded portions and their vicinity within 100 mm therefrom are to be heated to a temperature not lower than 600℃ and kept at the temperature in a period not less than 10 minutes per every 25 mm of the welding depth, and then to be cooled gradually.
- **(F)** **Finishing after repair welding**
  The portions repaired by welding are to be finished by grinding, etc. so that inspection can be available.
- **(G)** **Inspection after repair welding**
  Parts which are repaired should be examined by the same method as at initial inspection as well as by additional methods as required by the Surveyor. ![](images/image35.png)

File: RULES FOR CLASSIFICATION OF STEEL SHIPS/RA-02-E_PART 2 Materials and Welding/07_G_Annex 2-3 Guidance for surface inspection of cast steel crankshafts.md
# PART 2 Materials and Welding

> RULES FOR CLASSIFICATION OF STEEL SHIPS / RA-02-E / 2025 / EN / Guidance

## Annex 2-3 Guidance for surface inspection of cast steel crankshafts

### 1. Application

#### (1) This Guidance provides for the surface inspection of the cast steel crankshaft to be carried out on completion of machining (for shrunk parts, before shrinkage).

#### (2) The surface inspection is to be carried out by the methods specified in 3. Where defects were found as a result of the inspection, the Surveyor is to decide pass or rejection of the crankshaft by the standards for allowable limit of defects prescribed in 6.

#### (3) The inspection during the intermediate stage under construction is to be carried out actively by the manufacturer. The inspection methods are prescribed in 4.

#### (4) NDE personnel requirements and inspection plans are to comply with the requirements specified in Annex 2-2, 2 and 4 (2) (a) of this Guidance.


### 3. Methods of inspection

#### (1) The surface is to be inspected as under in accordance with Divisions for inspection surface　prescribed in 2. But where CC defects (refer to Table 1) have been detected as a result of the inspection, the Surveyor may demand ultrasonic inspection additionally.

| Kinds | Inspections |
| --- | --- |
| Zone I and II | Magnetic particle inspection or dye penetrant inspection |
| Zone III and IV | Visual inspection |
| (Notes)<br>1. Regarding the parts used as forged or cast condition, it is to be subjected to magnetic particle inspection notwithstanding the above requirement.<br>2. Regarding the Zone III of the crankshaft to which quenching and tempering heat treatments are applied, or the same zone of the crankshaft to which surface hardening treatment is applied, it is to be subjected to either magnetic particle inspection or dye penetrant inspection notwithstanding the above requirement. |   |

#### (2) The methods of magnetic particle inspection, dye penetrant inspection and visual inspection are to be as deemed appropriate by the Society.


### 4. Inspection during intermediate stage

#### (1) The manufacturer is recommended to carry out actively ultrasonic inspection for the crankshaft at the appropriate stage during the manufacturing process and prove that the crankshaft has no harmful defects internally.

#### (2) The manufacturer should carry out actively the surface inspection at each stage under production. As the results when harmful defects of the material were found, the manufacturer is to inform the Surveyor of the facts and obey his instruction. Regarding cast steel crankshafts, when accepted by the Surveyor, defects can be remedied by welding according to the Annex 2-4.

#### (3) Regarding the crankshaft which surface hardening treatment is taken, the manufacturer is actively to inspect the surface. The records of surface inspection are to be submitted to the Surveyor when he requires.


### 5. Standards for surface inspection

#### (1) When defects have been detected as a result of the surface inspection prescribed in 3, pass or rejection is to be decided by the following 6, considering the results of the inspection of 4. But even those which have failed to comply with these limits may be taken as passed, if in consideration with the position, size, direction and nature of the defects as well as the shape and dimension of such crankshafts, and the Surveyor accepted justifiable. Conversely, even those which have complied with these limits would be disqualified if they should contain such numerous defects as to make them unsuitable as crankshaft from the nature, distribution and direction of the defects.

#### (2) The treatment of defects for surface inspection is to be as the followings:

- **(A)** The lengths of the defects in the Standards are the actual lengths appeared by visual inspection.
- **(B)** The defects can be removed after acceptance of the Surveyor.
- **(C)** Removal of defects is to be carried out by grinding.
- **(D)** Where two defects spaced less than 5 mm apart, these are to be removed regarding as one defect.
- **(E)** The grooves caused by removing are to be smoothly rounded off by as large radius as possible toward the shaft surface.
- **(F)** The size of grooves caused by removing means the size before rounding off
- **(G)** Regarding cast steel crankshafts, when accepted by the Surveyor, defects can be remedied by welding according to the **Annex 2-4.**
- **(H)** When defects were removed, it is to be confirmed that the defects have been completely removed by magnetic particle inspection or dye penetrant inspection.
- **(I)** Regarding the crankshaft which defects are left and removed, the manufacturer is to make detailed inspection records and submit the same to the Surveyor. In these inspection records, the position, size, direction and nature of the defects on the inspected surface and the position and size of grooves caused by removing the defects is to be recorded.


### 6. Standards for allowable limit of defects for surface inspection

#### (1) Application}

#### (2) Classification of material defects}

The surface defects are classified as the following **Table 1**, but Grade CA and CB defects are excluded from consideration by this Guidances.

**Table 1 Classification of Material Defects**

| Classification | Names of defects |
| --- | --- |
| Grade CA defects | Microscopic non-metal inclusion |
| Grade CB defects | Pin hole and inclusion which do not exceed 0.2 mm in length |
| Grade CC defects | · Exceed 0.2 mm in length, Pin-hole, blowhole, sand-inclusion, slag inclusion<br>· Shrinkage cavity,<br>· Hot tear, cold crack |

#### (3) Standards}

For Standards, **Table 2** is to be applied.

**Table 2 Standards**

| Divisions | Standards |
| --- | --- |
| I | All defects which are detected are to be removed.<br>The depth of grooves caused by such removing is to be less than 0.01$d$. In this case, the fillet parts are to be so finished that the original shape is retained. For parallel and plane parts, the grooves are to be so rounded off that the bottom radius of the grooves is not less than three times the depth of the groove. |
| II | All defects which are detected are to be removed, except the following defects:<br>(i) Defects not exceeding 1 mm which are not crowded.<br>(ii) Defects not exceeding 3 mm with sufficient spacing between each two.<br>The depth of grooves caused by such removing is to be less than 0.01 $d$, and the grooves are to be so rounded off that the bottom radius of the grooves is not less than three times the depth of the groove, and in no case it shall be less than twice the depth. |
| III | All defects which are detected are to be removed, except the following defects:<br>(i) Defects not exceeding 3 mm which are not crowded.<br>(ii) Defects not exceeding 5 mm with sufficient spacing between each two.<br>The depth of grooves caused by such removing is to be less than 0.01 $d$, and the grooves are to be so rounded off that the bottom radius of the grooves is not less than twice the depth of the groove. |
| IV | All defects which are detected are to be removed, except those not exceeding 8 mm. The depth of grooves caused by such removing is to be such that it does not affect the strength of the zone, and for the depth, it is necessary to receive the Surveyor's approval. |

![](images/image37.png)

File: RULES FOR CLASSIFICATION OF STEEL SHIPS/RA-02-E_PART 2 Materials and Welding/08_G_Annex 2-4 Guidance for repairs by welding for cast steel crank throws.md
# PART 2 Materials and Welding

> RULES FOR CLASSIFICATION OF STEEL SHIPS / RA-02-E / 2025 / EN / Guidance

## Annex 2-4 Guidance for repairs by welding for cast steel crank throws

### 1. Applications

#### (1) Where defects are discovered in the crank throws of cast steel crankshafts under manufacture (including full built-up crank webs: hereafter called, the crank throws), repairs by welding may be carried out in accordance with the following standards. However where the depth of the depression from which all defects have been removed is less than 0.05_s2 (_s2 is the web　s thickness), it is recommended that no repairs by welding be carried out. In this case the finishing of the base part of the depression shall be such that the rounding there is over twice the depth of the depression, and the angle between it and surface is sufficiently rounded up.

#### (2) When the manufacturer desires to carry out repairs by welding, he shall apply in advance to the Surveyor for approval. In the case the Surveyor has found that such repairs by welding are not suitable or has perceived that there are too many places to be welded in such repairs, he will not approve the application, advising scrapping of the crank throw in question.

#### (3) When the manufacturer desires to carry out repairs by welding, he shall arrange in advance for the crank throw to be subjected to the preliminary tests stipulated in 7 below.


### 2. The scope and conditions permitting repairs

#### (1) The base part of the pin and web : Repairs by welding are not to be carried out the crosshatch zones marked on Fig 1.

#### (2) The depth of the depression from which all defects have been removed is to be less than 0.1 _s2.

![Fig 1 Zones where Repairs of Welding should not be carried out (Cross hatching zone)](images/image38.png)
**Fig 1 Zones where Repairs of Welding should not be carried out (Cross hatching zone)**


### 4. Methods of repairs

Repairs by welding are to be carried out in conformity with the requirements of the following items:

#### (1) Welder

The welder engaging in repairs shall be the one who has passed the qualification tests of the Society and who has further had the experience in the preliminary tests stipulated in **7** below.

#### (2) Removal of defects

After defects have been removed by grinding or gouging, the depression is to be made shapely so as to fit for welding; while it is to be confirmed that the defects have been completely removed by means of the magnetic particle inspection or dye penetrant inspection.

#### (3) Preheating

The part undergoing the weld repairing and its neighbourhood are to be preheated to temperatures exceeding 200℃.

#### (4) Welding method

Welding is to be the downhand electric arc welding.

#### (5) Electrode

The low hydrogen electrode approved by the Society is to be used.

#### (6) Post heating

On completion of welding the crank throws are to be heat-treated as specified, but those heat-treated formally previous to repairs by welding with the approval of the Surveyor may require the annealing process only used 600 - 650℃ for stress relief.

#### (7) Finish after repairs

The repaired part shall be finished smoothly by grinding.


### 7. Preliminary test

The manufacturer shall arrange for the following preliminary tests to be given before repairs by welding; provided however except the cases where change has been made in the material used, welding conditions or welders or where the Society has recognized the necessity specifically, these tests need not be repeated on every occasion.

#### (1) Mold cavity weld test

- **(A)** *Test piece*
  Material of same quality with the crank throw.
- **(B)** *Shape of test piece and main point of repairs by welding*
  The dimensions of test piece are shown in **Fig 2** Make the cavities as shown there, and then carry out padding welding.
  - **(a)** Sizes cavities
    Proper sizes within the scope permitting free use of the operating electrode.
  - **(b)** Distribution of cavities
    Distribution of cavities and distance of each cavity of the edge of test piece shall be such that these simulate the actual situation in the crank throw to be welded.
  - **(c)** Welding process
    Same as in the actual welding.
  - **(d)** Electrode
    The welding rod same as in the actual welding shall be used.
  - **(e)** Preheating and post heating
    Similar heat treatments to those applied for the crank throw.
    ![Fig 2 Dimensions and Shape of Test Coupon (Units : mm)](images/image39.png)
    **Fig 2 Dimensions and Shape of Test Coupon (Units : mm)**
- **(C)** *Tests*
  - **(a)** Macro-structure test
    After heat treatment cut down the test piece at the place where the welded part is included, confirming that there is no penetration in the root part of weld nor is any crack.
  - **(b)** Hardness test
    Check and confirm that there are no changes in the hardness of the weld metal, base metal and the boundary part between them.
  - **(c)** Micro-structure
    Check and confirm that there are no changes in the structure of the weld metal, base metal and boundary part between them.

#### (2) Butt weld test

- **(A)** *Test coupon*
  Material of same quality with the crank throw.
- **(B)** *Shape of test coupon and main point of repairs by welding*
  Dimensions and shape of test coupon are shown in **Fig 3.** The welding conditions and heat treatment are same as in (I) above.
  ![Fig 3 Dimensions and Shape of Test Coupon](images/image40.png)
  **Fig 3 Dimensions and Shape of Test Coupon** ![Fig 4 Test Assembly](images/image41.png)
  **Fig 4 Test Assembly**
- **(C)** *Test*
  Each two test pieces are to be prepared for tension test and bending test respectively as shown in **Fig 4** from the test coupon described in **Fig 3.**
  - **(a)** Tensile test
    Tensile test is to be carried out with the welded metal at the center part of the gauge length. The value obtained is not to be less than the specified minimum value of the base metal. (Test piece dimension = 14 mm $\phi$× 70 mm)
  - **(b)** Bending test
    Place the welded metal on the center part of test piece, bending to l80° with the inside radius of 25 mm, and confirm that no defects have appeared in the welded part and heat affecting part.
    (Test piece dimension = 25 mm × 19 mm × any given length) ![](images/image42.png)

File: RULES FOR CLASSIFICATION OF STEEL SHIPS/RA-02-E_PART 2 Materials and Welding/11_G_Annex 2-7 Guidance for non-destructive testing of ship hull steel weld.md (part 1 of 2)
# PART 2 Materials and Welding

> RULES FOR CLASSIFICATION OF STEEL SHIPS / RA-02-E / 2025 / EN / Guidance

## Annex 2-7 Guidance for non-destructive testing of ship hull steel welds

### 1. General

#### (1) Application

- **(A)** This Guidance applies to the Non-destructive inspection for all hull welds of ships whose, in general, length exceeds 30 m to confirm the quality of the hull welds. Effective date of this Guidance is the date of contract for construction.
- **(B)** In ships of less than 30m in length, the range of the inspection, the members to be inspected and the number of checkpoints are to be determined by the Surveyor based on consultation with the manufacturer.
- **(C)** The quality levels given in this Guidance refer to production quality and not to fitness for-purpose of the welds examined.
- **(D)** The non-destructive testing is normally to be performed by the Shipbuilder or its subcontractors in accordance with this Guidance. Surveyor may require to witness some testing.
- **(E)** It should be the Shipbuilder's responsibility to assure that testing specifications and procedures are adhered to during the construction and the report is made available to the Society on the findings made by the NDT.
- **(F)** The extent of testing and the number of checkpoints are to be agreed between the Shipbuilder and the Society. For criticality of structure reference is to be made to **Pt 3 Ch 1 Sec 4** of the Rules of Structural Member Categories and **Pt 13** of the Rules. *(2021)*
- **(G)** This Guidance is intented to apply to welds of irons and nonferrous metals. Other marine structures may be applied subject to the approval by the Society. However, in case of ultrasonic inspection, the transducer design and calibration block material used are appropriate to the material under inspection.
- **(H)** These requirements cover conventional NDT methods. Advanced non-destructive testing (ANDT) methods such as phased array ultrasonic testing (PAUT), time of flight diffraction (TOFD), digital radiography (RT-D), radioscopic testing (RT-S), and computed radiography (RT-CR) are covered by **Annex 2-12**. *(2021)*

#### (2) Terms and definitions (2021)

The following terms and definitions apply for these requirements.

- **(A)** NDT(Non-Destructive Testing) - the development and application of technical methods to examine materials or components in ways that do not impair their future usefulness and serviceability, in order to measure geometrical characteristics and to detect, locate, measure and evaluate flaws. NDT is also known as non-destructive examination (NDE), non-destructive inspection (NDI) and non-destructive evaluation(NDE).
- **(B)** RT - Radiographic Testing
- **(C)** UT - Ultrasonic Testing
- **(D)** MT - Magnetic Particle Testing
- **(E)** PT - Dye or Liquid Penetrant Testing
- **(F)** PWHT - Post Weld Heat Treatment
- **(G)** VT - Visual Testing

#### (3) Welding processes (2021)

These requirements apply to fusion welds made using manual metal arc welding (shielded metal arc welding, 111), gas-shielded metal arc welding (gas metal arc welding, including flux cored arc welding, 13x), gas-shielded arc welding with non-consumable tungsten electrode (gas tungsten arc welding, 14x), submerged arc welding (12x), electro-slag welding (72x) and electro-gas welding processes (73). Terms and numbers according to *ISO 4063:2009* ("x" indicates that relevant subgroups are included). These requirements may also be applied to welding processes other than the above at the discretion of the Society.

#### (4) Weld joints (2021)

These requirements apply to butt welds with full penetration, tee, corner and cruciform joints with or without full penetration, and fillet welds.

#### (5) Means of Non-destructive Inspection

- **(A)** Applicable methods for testing of the different types of weld joints are given in **Table 1.**

  **Table 1 Applicable methods for testing of weld joints** ***(2021)***

  | Weld Joint | Parent material thickness(mm) | Applicable testing methods |
  | --- | --- | --- |
  | Butt welds with full penetration | t < 8<sup>(1)</sup> | VT, PT, MT, RT |
  | Butt welds with full penetration | t ≥ 8 | VT, PT, MT, UT, RT |
  | Tee joints, corner joints and cruciform joints with full penetration | t < 8<sup>(1)</sup> | VT, PT, MT, RT<sup>(3)</sup> |
  | Tee joints, corner joints and cruciform joints with full penetration | t ≥ 8 | VT, PT, MT, UT, RT<sup>(3)</sup> |
  | Tee joints, corner joints and cruciform joints without full penetration and fillet welds | All | VT, PT, MT, UT<sup>(2)</sup>, RT<sup>(3)</sup> |
  | Note:<br>(1) In cases of thickness below 8mm, the Society may consider application of an appropriate advanced UT method.<br>(2) UT can be used to monitor the extent of penetration in tee, corner and cruciform joints. This requirement is to be agreed with the Society.<br>(3) RT may be applied however there will be limitations |   |   |
- **(B)** All welds over their full length are to be subject to VT by personnel designated by the Shipbuilder, who may be exempted from the qualification requirements defined in (7). *(2021)*
- **(C)** As far as practicable, PT or MT shall be used when investigating the outer surface of welds, checking the intermediate weld passes and back-gouged joints prior to subsequent passes deposition. MT shall be performed in ferromagnetic materials welds unless otherwise agreed with the Society. Surface inspection of important tee or corner joints, using an approved MT or PT method, shall be conducted to the satisfaction of the surveyor. *(2021)*
- **(D)** Non-destructive inspection for detection of internal imperfections is, in principle, to be radiographic inspection specified in **3.** However, if the following (E) is satisfied, methods to be used shall be agreed with the Society. The method used shall be suited for the detection of particular types and orientations of discontinuities. RT and UT are used for detection of internal discontinuities, and in essence they supplement and complement each other. RT is generally most effective in detecting volumetric discontinuities (e.g. porosity and slag) whilst UT is more effective for detecting planar discontinuities (e.g. laminations, lack of fusion and cracks). Although one method may not be directly relatable to the other, either one would indicate conditions of inadequate control of the welding process. *(2021)*
- **(E)** For welded joints of hull construction in thickness of 8 mm and above, a part or all of radiographic inspection may be replaced by the ultrasonic inspection based on the requirements given in **4**, in case that the shipyard submitting ultrasonic testing specifications containing information on the items mentioned below
  - **(a)** Approval of inspection manual
    Prior to carrying out the inspection, the shipyard has to submit the inspection manual containing the items mentioned below, and have the manual approved by the Society.
  - **(i)** Type of ultrasonic detector and kind of probe (nominal frequency and material, dimension, type and nominal angle of refraction of transducer), and the applicable range of the testing (thickness, welding process, etc.)
    - **(ii)** Calibration block and reference block for calibration
    - **(iii)** Kind of ultrasonic test process (Angle beam technique is to be of standard one), and extent of the measurements and method for sensitivity adjustment for the process
    - **(iv)** Judgement criteria for ultrasonic test (The criteria for angle beam technique test is to be in accordance with **Table 11**. For the other kind of ultrasonic test process, judgement criteria are to be described in detail.)
  - **(v)** Record of the results of ultrasonic test
    - **(vi)** List of operators and judges
  - **(b)** The capability of shipyard
    The capability of shipyard about the reliability of the test methods is to judged by the items mentioned below.
  - **(i)** Qualification of engineers
    - **(ii)** Quality control conditions
    - **(iii)** Reliability
    - **(iv)** Keeping the Standards and their application ability
  - **(v)** Documents for type, extent and repair of defects
  - **(c)** Confirmation by radiographic inspection
  - **(i)** When the initial ultrasonic inspection is carried out according to this Guidance, ultrasonic testing for 1/10 of welds to be subject, based on the instructions of the Surveyor, to radiographic testing of at least three ships to confirm that the results match those of (a) (iv) and is approved by the Society for the consistence. However the confirmation by radiographic inspection can be waived for the shipyard which has the records to carry out confirmation inspection more than 3 ships.
- **(F)** Where a yard desires to use ultrasonic inspection as the primary inspection method according to (E), following requirements to be complied.
  - **(a)** a reasonable amount of checkpoints are to be examined by the radiography or alternative means approved by the Society. The amount examined together with the area covered are to be agreed and marked on the NDE plan specified in (5).
  - **(b)** Radiographic inspection may be required at random in important locations at the discretion of the Surveyor.
- **(G)** In case where shipyard intend to apply the new advanced NDT technologies such as Phased array UT (PAUT) or Time of Flight Diffraction (TOFD) in lieu of radiographic inspection, it is to be accordance with **Annex 2-12**. *(2021)*
- **(H)** Where the surveyor becomes aware that an NDT location has been repaired without a record of the original defect, the shipyard is to carry out additional examinations on adjacent areas to the repaired area to the satisfaction of the attending surveyor. Reference is to be made to **Pt 1**, **Annex 1-12** of the Guidance. *(2021)*
- **(I)** Welds in thick steels (>50 mm) used in container carrier, deck and hatch coaming areas are to be inspected in accordance with the additional requirements in **Pt 7**, **Annex 7-8** of the Guidance. *(2021)*
- **(J)** The testing method, equipment and conditions shall comply with recognized National or International standards, or other documents to the satisfaction of the Society. *(2021)*
- **(K)** Sufficient details shall be given in a written procedure for each NDT technique submitted to the Society for acceptance. *(2021)*
- **(L)** The testing volume shall be the zone which include the weld and parent material for at least 10 mm each side of the weld, or the width of the heat affected zone(HAZ), whichever is greater. In all cases inspection shall cover the whole testing volume. *(2021)*
- **(M)** Provision is to be made for the surveyor to verify the inspection, reports and records(e.g. radiographs) on request. *(2021)*
- **(N)** The additional non-destructive inspection required for workmanship control of welded joints of hull is to be in accordance with the requirements specified in **5** (2), (C).

#### (6) Testing apparatus

The testing apparatus of radiographic and ultrasonic Inspection are to be calibrated and/or corrected in accordance with the recognised national or international standards.

#### (7) Personnel requirements (2021)

#### (8) NDT plan

- **(A)** The extent of testing and the associated quality levels are to be planned by the Shipbuilder according to the ship design, ship type and welding processes used. For new construction survey reference is to be made to the NDT requirements of **Pt 1**, **Annex 1-12** of the Guidance and the applicable parts of the Table 1 of **Pt 1**, **Annex 1-12** of the Guidance and Appendices. *(2021)*
- **(B)** For each construction, the Shipbuilder shall submit a plan for approval by the Society, specifying the areas to be examined and the extent of testing and the quality levels, with reference to the NDT procedures to be used. Particular attention is to be paid to inspecting welds in highly stressed areas and welds in primary and special structure indicated in **Pt 3**, **Ch 1, Sec 4** of the Rules. The NDT procedure(s) shall meet the requirement stated in this **Annex** and the specific requirements of the Society. The plan shall only be released to the personnel in charge of the NDT and its supervision. *(2021)*
  - **(a)** In selecting checkpoints, emphasis shall be given to the following inspection locations:
    - Welds in high stressed areas
    - Fatigue sensitive areas
    - Other important structural elements
    - Welds which are inaccessible or very difficult to inspect in service
    - Field erected welds
    - Suspected problem areas
  - **(b)** Block construction welds performed in the yards, or at subcontracted yards/facilities, are to be considered in selecting checkpoints.
  - **(c)** For other marine and offshore structures the extent is to be agreed by the Society.
  - **(d)** If an unacceptable level of indications are found the NDT extent is to be increased.
- **(C)** The identification system should identify the exact locations of the lengths of weld examined.
- **(D)** Welded connections of large cast or forged components (e.g. stern frame, stern boss, rudder parts, shaft brackets...) are to be tested over their full length using MT (MT is the preferred method) or PT, (PT is to be applied for non-ferrous metals) and at agreed locations using RT or UT. *(2021)*
- **(E)** In general start/stop points in welds made using automatic or fully mechanized welding processes are to be examined using RT or UT, except for internal members where the extent of testing is to be agreed with the attending surveyor. *(2021)*
- **(F)** Tee joints with full penetration between corrugated bulkheads and inner bottom without lower stools should be tested minimum 10 % for the number of corner part of corrugation. The 200 mm of corner part from side to side is to be examined by MT or PT and at agreed locations are to be examined by RT or UT. The surveyor may request the additional non-destructive testing according to the quality of workmanship of the shipyard. *(2017)*

#### (9) Timing of NDT

#### (10) Performance and responsibility

#### (11) Surface inspections


### 3. Magnetic particle testing(MT)

#### (1) MT shall be carried out in accordance to ISO 17638:2016} or a recognized accepted standard by the Society. (2021)

#### (2) The Shipbuilder shall submit a procedure for approval by the Surveyor, specifying the surface preparation, magnetizing equipment, calibration methods, detection media and application, viewing conditions and post demagnetization.

#### (3) The surface to be examined shall be free from scale, weld spatter, oil, grease, dirt or paint and shall be clean and dry. In general, the inside and outside of the welds to be inspected need to be sufficiently free from irregularities that may mask or interfere with interpretation. (2021)

#### (4) The extent of MT shall be in accordance to the plans agreed with the attending surveyor and to the satisfaction of the surveyor. (2021)

#### (5) To ensure detection of discontinuities of any orientation, the welds are magnetized in two directions approximately perpendicular to each other with a maximum deviation of 30°. Adequate overlapping shall ensure testing of the whole zone.

#### (6) Magnetic particle testing should cover a minimum weld length of 500 mm.


### 4. Liquid penetrant testing(PT)

#### (1) PT shall be carried out in accordance to ISO 3452-1:2013} or a recognized accepted standard by the Society. (2021)

#### (2) The Shipbuilder should submit a procedure for approval by the Surveyor, specifying the calibration equipment, surface preparation, cleaning and drying prior to testing, temperature range, type of penetrant, cleaner and developer used, penetrant application and removal, penetration time, developer application and development time and lighting conditions during testing.

#### (3) The surface to be examined shall be clean and free from scale, oil, grease, dirt or paint so there are not contaminants and entrapped material that may impede penetration of the inspection media. (2021)

#### (4) The temperature of parts examined should be typically between 5°C and 50°C, outside this temperature range special low/high temperature penetrant and reference comparator blocks should be used.

#### (5) The extent of PT shall be in accordance to the plans agreed with the attending surveyor and to the satisfaction of the surveyor. (2021)

#### (6) PT should cover a minimum weld length of 500 mm. (2021)


### 5. Radiographic Testing(RT)

#### (1) Methods of radiography

- **(A)** RT shall be carried out in accordance to *ISO 17636-1:2022* or an accepted recognized standard by the Society *(2021) (2023)*
- **(B)** Test range of RT is to be not less than 250 mm or overall length of the welds inspected, whichever is smaller. However, For hull welds the minimum length inspected by RT is typically 300 mm. The minimum inspected weld length for each checkpoint is to be specified in the approved NDT plan. *(2021)*
- **(C)** The extent of RT shall be in accordance to the approved plans in accordance with (2) and to the satisfaction of the surveyor. *(2021)*
- **(D)** Processed films should display hull no., frame no., weld boundary indicators, Port/Starboard, location (or film serial number) and date as radiographic image.
- **(E)** Consideration may be given for reduction of inspection frequency for automated or fully mechanized welds where quality assurance techniques indicate consistent satisfactory quality. The number of checkpoints is to be increased if the proportion of non-conforming indications is abnormally high. *(2021)*
- **(F)** The inside and outside surfaces of the welds to be radiographed are to be sufficiently free from irregularities that may mask or interfere with interpretation. Surface conditions that prevent proper interpretation of radiographs may be cause for rejection of the weld area of interest. *(2021)*

#### (2) Extent of survey

- **(A)** *Survey of welded joints of the shell and deck plating in ships*
  - **(a)** The number of checkpoints
    The minimum number of radiographic check points for the welded joints of the shell and deck plating in ships is to be governed by the following equation or the same as the length of the ship(m), (round off), whichever is the greater.
    $N= \frac{L(B+D)}{46.5}$
    where,
    $N$ = minimum number of checkpoints
    $L$ = length specified in **Pt 3, Ch 1, 102.** of the Rules (m)
    $B$ = breadth specified in **Pt 3, Ch 1, 104.** of the Rules (m)
    $D$ = depth specified in **Pt 3, Ch 1, 106.** of the Rules (m)
  - **(b)** Survey location and distribution of checkpoints
  - **(i)** Survey location and distribution of checkpoints are to comply with the requirements in **Table 2.** These inspection spots are not to adjoin each other.
    ① Welds in high stressed areas
    ② Welds which are inaccessible or very difficult to inspection in service
    ③ Intersections of field erected welds

    **Table 2 Survey location and distribution of checkpoints for the welded joints of the shell and deck plating in ships**

    | Survey location | distribution of checkpoints |   |
    | --- | --- | --- |
    | Survey location | Butt welds within<br>0.6 *L* midship | Butt welds outside<br>0.6 *L* midship |
    | (1) Strength deck(excluding the area withinhatch side lines)<br>(2) Sheer strake,<br>(3) Side shell plating,<br>(4) bilge strake<br>(5) Bottom shell plating, (including flat plate keel.)<br>(6) Hatch side coaming(including the top plate)<sup>(1)</sup> | $N$ <sup>(2)</sup> | $\frac{1}{10} N$ |
    | Note<br>(1) Butt joints of the hatch side coaming exceeding 0.15*L* in length.<br>(2) one-third of the number of checkpoints is to be the intersections of weld lines. |   |   |
    - **(ii)** In the distribution of checkpoints, the selection of inspection locations is to be considered the followings and carried out by the field Surveyor.
    - **(iii)** If the welds to be inspected can not be inspected because of the structure, other possible welds in the vicinity of that weld are to be subjected to radiographic inspection.
- **(B)** *Survey of welded joints of internal structural members of ships*
  - **(a)** Survey location and distribution of checkpoints are to comply with **Table 3.** These inspection spots are not to adjoin each other.
  - **(b)** Distribution of checkpoints is to be as specified in (2), (A), (b), (ii)

    **Table 3 Survey location and distribution of checkpoints for the welded joints of internal structural members of ships** ***(2021)***

    | Survey location | distribution of checkpoints<sup>(1)</sup>(2) |   |
    | --- | --- | --- |
    | Survey location | within 0.6L midship | outside 0.6L midship |
    | Survey location | Butt welds |   |
    | (1) Web and face plates of longitudinal members on the strength deck (deck longitudinal, girders under deck and above deck).(longitudinal on the deck within the side lines of a cargo hatch opening are excluded.) | $\frac{1}{8} L$ | $\frac{1}{40} L$ |
    | (2) Uppermost steel plate of longitudinal bulkheads. | $\frac{1}{8} L$ | $\frac{1}{40} L$ |
    | (3) Lowermost plate of the longitudinal bulkhead. | $\frac{1}{16} L$ | $\frac{1}{40} L$ |
    | (4) Web and face plates of longitudinal members (longitudinal frames, centerline girder plate, etc.) on sheer strake, shell plating, turn of bilge strake and keel plate. | $\frac{1}{16} L$ | $\frac{1}{40} L$ |
    | (5) Web and face plates of transverse and horizontal girders. | $\frac{1}{16} L$ | $\frac{1}{40} L$ |
    | Note<br>(1) Number of inspections is to round up decimal places per joints of each members subject to inspections.<br>(2) Distribution of number of inspections may change in consideration of the type of ship, structural arrangement, welding process, arrangement of joints, etc. |   |   |
- **(C)** *Workmanship control of welded joints of hull*
  - **(a)** In addition to preceding (A) and (B), non-destructive testing may be required additionally for parts of start, interrupted and end points of automatic welded joints, welded joints of hatch corner, connections of stern frame or rudder horn made of casting steel to rolled steels for hull, welded joints of insert plate for working holes and welded joints in the vicinity of parts where stress is concentrated.
  - **(b)** In addition to (a) above, non-destructive testing may be required additionally for the areas where welding workmanship is suspect, the areas where new welding methods have been adopted, the areas where defects are liable to occur easily, the welds which are inaccessible or very difficult to inspect in service and other appropriate areas deemed necessary by the Surveyor to encourage good welding work.
  - **(c)** The locations of and the number of joints to be inspected additionally according to (a) and (b) above are to be appropriately decided by the Surveyor according to the actual status of workmanship of the shipyard.
- **(D)** *Addition/Reduction in the number of checkpoints*
  - **(a)** If it is deemed necessary in considering the results of visual inspection for welds of the members, the Surveyor may require, additional non-destructive inspections for welds other than those subject to non-destructive inspection, or alteration of non-destructive inspection procedure.
  - **(b)** If the survey results (before repair) of a previously constructed ship show that the number of welds that need to be repaired exceeds 20$\%$ of the total number of locations, then the number of checkpoints is to be a minimum of twice the number required.
  - **(c)** If automatic welding has been carried out at joints to be surveyed and the results of the survey verify that the quality of the welding procedure is consistent satisfactory quality, the number of checkpoints may appropriately be reduced.
  - **(d)** If a weld that needs to be repaired is found from automatically welded joints whose number has been reduced in accordance with (c), additional radiographs amounting to the number of checkpoints as prescribed in (c), are to be taken immediately. The number of checkpoints is not to be reduced until an appropriate period has elapsed and the quality is verified to be stable and satisfactory.
  - **(e)** For ships whose length 120 m or under, the survey locations and the number of checkpoints can be reduced.


### 6. Ultrasonic Testing(UT)

#### (1) Methods of ultrasonic testing

- **(A)** UT shall be carried out according to procedure based on *ISO 17640:2018*(testing procedure), *ISO 23279:2017* (characterization) and *ISO 11666:2018*(acceptance levels) or accepted standards by the Society. *(2021)*
- **(B)** The minimum inspected weld length for each checkpoint is to be specified in the approved NDT plan in accordance with (2). *(2021)*
- **(C)** The extent of UT shall be in accordance to the approved plans in accordance with (2) and to the satisfaction of the surveyor. *(2021)*
- **(D)** In general, the scanning of weld is performed by using angle beam technique. However, normal beam technique is appled to the place where the application of angle beam technique is difficult or the place specially specified as that where the other technique are more suitable than angle beam technique for detecting a discontinuity.
- **(E)** The stage of the test is the time when the final heat treatment is completed, in the case where heat treatment or the like after completion of weld has been specified in the document.
- **(F)** The test of parent materials of the part through which ultrasonic waves pass when angle beam technique is performed, are previously tested normal technique to detect a discontinuity such as lamination etc.
- **(G)** The probes may be affixed to suitable wedges designed to induce beam waves in the material under test at the selected angles.
- **(H)** The couplant, in general, is to be used the glycerine-water solution of 75 % or more. The kinds and temperature of the couplant used for test are to be equivalent to those used for calibration of ultrasonic test instrument.
- **(I)** The weld reinforcement is adequately finished in case where its form affects the results of the test.

#### (2) Extent of survey

- **(A)** Survey of welded joints of the shell and deck plating in ships
  - **(a)** The survey location and distribution of checkpoints of ultrasonic inspection are to comply with the requirements given in (A) of **5** (2).
  - **(b)** Test range of ultrasonic inspection is entire length of the joint or 750 mm, whichever is smaller.
- **(B)** Survey of welded joints of internal structural members of ships
  - **(a)** The survey location and distribution of checkpoints of ultrasonic inspection are to comply with the requirements given in (B) of **5** (2).
  - **(b)** Test range of ultrasonic inspection is entire length of the joint or 300 mm, whichever is smaller.
- **(C)** Workmanship control of welded joints of hull
  - **(a)** The survey location and distribution of checkpoints of ultrasonic inspection for workmanship control of welded joints of hull are to comply with the requirements given in (C) of **5** (2).
  - **(b)** Test range of ultrasonic inspection is to comply with the requirements given in (B) above.
- **(D)** Addition/Reduction in the number of checkpoints
  Addition/reduction in the number of checkpoints is to comply with the requirements given in (D) of **5** (2).


### 7. Acceptance Levels(criteria) (2021)

#### (1) General

- **(A)** This requirement details the acceptance levels (criteria) followed for the assessment of the NDT results. Techniques include but are not limited to: VT, MT, PT, RT and UT.
- **(B)** As far as necessary, testing techniques shall be combined to facilitate the assessment of indications against the acceptance criteria.
- **(C)** The assessment of indications not covered by this document shall be made in accordance with a standard agreed with the Society. Alternative acceptance criteria can be agreed with the Society, provided equivalency is established.
- **(D)** The general accepted methods for testing of welds are provided in **Table 4** and **Table 5** for surface and embedded discontinuities respectively. Refer to *ISO 17635:2016*.

  **Table 4 Method for detection of surface discontinuities(All type of welds including fillet welds)**

  | Materials | Testing Methods |
  | --- | --- |
  | Ferritic Steel | VT |
  | Ferritic Steel | VT, MT |
  | Ferritic Steel | VT, PT |

  **Table 5 NDT for detection of embedded discontinuities (for butt and T joints with full penetration)**

  | Materials and type of joint | Nominal thickness (t) of the parent material to be welded (mm) |   |   |
  | --- | --- | --- | --- |
  | Materials and type of joint | t < 8 | 8≤t≤40 | t > 40 |
  | Ferritic butt-joints | RT or UT<sup>(1)</sup> | RT or UT | UT or RT<sup>(2)</sup> |
  | Ferritic T-joints | UT<sup>(1)</sup> or RT<sup>(2)</sup> | UT or RT<sup>(2)</sup> | UT or RT<sup>(2)</sup> |
  | Note:<br>(1) Below 8mm the Society may consider application of an appropriate advanced UT method.<br>(2) RT may be applied however there will be limitations. |   |   |   |

#### (2) Quality Levels

- **(A)** Testing requirements follows the designation of a particular quality level of imperfections in fusion-welded joints in accordance with *ISO 5817:2014*. Three quality levels (B, C and D) are specified.
- **(B)** In general Quality level C is to be applied for hull structure.
- **(C)** Quality level B corresponds to the highest requirement on the finished weld, and may be applied on critical welds.
- **(D)** This standard applies to steel materials with thickness above 0.5 mm. *ISO 5817:2014* **Table 1** provides the requirements on the limits of imperfections for each quality level. *ISO 5817:2014* Annex A also provides examples for the determination of percentage of imperfections(number of pores in surface percent).
- **(E)** All levels (B,C and D) refer to production quality and not to the fitness for purpose (ability of product, process or service to serve a defined purpose under specific conditions). The correlation between the quality levels defined in *ISO 5817:2014*, testing levels/techniques and acceptance levels (for each NDT technique) will serve to define the purpose under specific conditions. The acceptance level required for examination shall be agreed with the Society. This will determine the quality level required in accordance with the non-destructive technique selected. Refer to **Tables 6** to **11**.

#### (3) Testing Levels

- **(A)** The testing coverage and thus the probability of detection increases from testing level A to testing level C. The testing level shall be agreed with the Society. Testing level D is intended for special applications, this can only be used when defined by specification. *ISO 17640:2018* Annex A tables A.1 to A.7 provide guidance on the selection of testing levels for all type of joints in relation to the thickness of parent material and inspection requirements.
- **(B)** The testing technique used for the assessment of indications shall also be specified.

#### (4) Acceptance Levels

- **(A)** The acceptance levels are specified for each testing technique used for performing the inspection. The criteria applied is to comply with each standard identified in **Tables 6** to **11** (or any recognized acceptable standard agreed with the Society).
- **(B)** Probability of detection (POD) indicates the probability that a testing technique will detect a given flaw.
- **(C)** **Visual testing(VT)**
  The acceptance levels and required quality levels for VT are provided in IACS Rec 47 and **Table 6** below.

  **Table 6 Visual testing**

  | Quality Levels<br>(**ISO 5817:2014** applies)<sup>(1)</sup> | Testing Techniques/ levels<br>(**ISO 17637:2016** applies)<sup>(1)</sup> | Acceptance levels<sup>(2)</sup> |
  | --- | --- | --- |
  | B | Level not specified | B |
  | C | Level not specified | C |
  | D | Level not specified | D |
  | Note:<br>(1) Or any recognized standard agreed with the Society and demonstrated to be acceptable<br>(2) The acceptance levels for VT are the same to the quality levels requirements of **ISO 5817:2014** |   |   |
- **(D)** **Liquid Penetrant testing(PT)**
  The acceptance levels and required quality levels for PT are provided in **Table 7** below.

  **Table 7 Liquid Penetrant Testing**

  | Quality Levels<br>(**ISO 5817:2014** applies)<sup>(1)</sup> | Testing Techniques/ levels<br>(**ISO 3452-1:2013** applies)<sup>(1)</sup> | Acceptance levels<br>(**ISO 23277:2015** applies)<sup>(1)</sup> |
  | --- | --- | --- |
  | B | Level not specified | 2X |
  | C | Level not specified | 2X |
  | D | Level not specified | 3X |
  | Note:<br>(1) Or any recognized standard agreed with the Society and demonstrated to be acceptable |   |   |
- **(E)** **Magnetic Particle testing(MT)**
  The acceptance levels and required quality levels for MT is provided in **Table 8** below.

  **Table 8 Magnetic Particle Testing**

  | Quality Levels<br>(**ISO 5817:2014** applies)<sup>(1)</sup> | Testing Techniques/ levels<br>(**ISO 17638:2016** applies)<sup>(1)</sup> | Acceptance levels<br>(**ISO 23278:2015** applies)<sup>(1)</sup> |
  | --- | --- | --- |
  | B | Level not specified | 2X |
  | C | Level not specified | 2X |
  | D | Level not specified | 3X |
  | Note:<br>(1) Or any recognized standard agreed with the Society and demonstrated to be acceptable |   |   |
- **(F)** **Radiographic testing(RT)**
  The acceptance levels and required quality levels for RT are provided in **Table 9** below. Reference radiographs for the assessment of weld imperfections shall be provided in accordance to *ISO 5817:2014* or acceptable recognized standard agreed with the Society.

  **Table 9 Radiographic Testing** ***(2023)***

  | Quality Levels<br>(**ISO 5817:2014** applies)<sup>(1)</sup> | Testing Techniques/ levels<br>(**ISO 17636-1:2022** applies)<sup>(1)</sup> | Acceptance levels<br>(**ISO 10675-1:2021** applies)<sup>(1)</sup> |
  | --- | --- | --- |
  | B | B(class) | 1 |
  | C | B<sup>(2)</sup>(class) | 2 |
  | D | At least A (class) | 3 |
  | Note:<br>(1) Or any recognized standard agreed with the Society and demonstrated to be acceptable<br>(2) For circumferential weld testing, the minimum number of exposures may correspond to the requirements of **ISO 17636-1:2022**, class A |   |   |
- **(G)** **Ultrasonic testing(UT)**
  - **(a)** The acceptance levels and required quality levels for UT are provided in **Tables 10** and **11** below.

    **Table 10 Ultrasonic Testing**

    | Quality Levels<br>(**ISO 5817:2014** applies)<sup>(1)</sup>(2) | Testing Techniques/Levels<br>(**ISO 17640:2018** applies)<sup>(1)</sup>(2) | Acceptance Levels<br>(**ISO 11666:2018** applies)<sup>(1)</sup> |
    | --- | --- | --- |
    | B | at least B | 2 |
    | C | at least A | 3 |
    | D | at least A | 3<sup>(3)</sup> |
    | Note:<br>(1) Or any recognized standard agreed with the Society and demonstrated to be acceptable<br>(2) When characterization of indications is required, **ISO 23279:2017** is to be applied<br>(3) UT is not recommended but can be defined in a specification with same requirement as Quality Level C |   |   |

    **Table 11 Recommended Testing and Quality Levels (ISO 17640)**

    | Testing Level<sup>(1)</sup>(2)(3)<br>(**ISO 17640:2018** applies) | Quality Level (**ISO 5817:2014** applies) |
    | --- | --- |
    | A | C, D |
    | B | B |
    | C | By agreement |
    | D | Special application |
    | Note:<br>(1) POD increases from testing level A to C as testing coverage increases<br>(2) Testing Level D for special application shall be agreed with the Society<br>(3) Specific requirements for testing levels A to C, are provided for various types of joints in **ISO 17460:2018** Annex A |   |
  - **(b)** UT Acceptance Levels apply to the examination of full penetration ferritic steel welds, with thickness from 8 mm to 100 mm. The nominal frequency of probes used shall be between 2 MHz and 5 MHz. Examination procedures for other type of welds, material, thicknesses above 100 mm and examination conditions shall be submitted to the consideration of the Society.
  - **(c)** The acceptance levels for UT of welds are to be defined in accordance to ISO 11666:2018 requirements or any recognized acceptable standard agreed with the Society. The standard specifies acceptance level 2 and 3 for full penetration welded joints in ferritic steels, corresponding to quality levels B and C (Refer to **Table 10**).
  - **(d)** **Sensitivity settings and levels**
    The sensitivity levels are set by the following techniques.
    (ⅰ) Technique 1: based on 3mm diameter side- drilled holes
    (ⅱ) Technique 2: based on distance gain size (DGS) curves for flat bottom holes (diskshaped reflectors)
    (ⅲ) Technique 3: using a distance-amplitude-corrected (DAC) curve of a rectangular notch of 1mm depth and 1mm width
    (ⅳ) Technique 4: using the tandem technique with reference to a 6mm diameter flatbottom hole (disk shaped reflector)
  - **(e)** The evaluation levels (reference, evaluative, recording and acceptance) are specified in *ISO 11666:2018* Annex A.

#### (5) Acceptance criteria when no quality level is specified

- **(A)** If the acceptance level cannot be determined pursuant to (4) above because the quality level is not specified, these requirements can be followed.
- **(B)** Acceptance criteria for visual testing, magnetic particle and liquid penetrant testing are given in **Table 12**. Only the indications which have any dimension greater than 2 mm should require evaluation for MT&PT.

  **Table 12 Acceptance criteria for visual testing, magnetic particle and liquid penetrant testing**

  | Surface discontinuity | Acceptance criteria for visual testing |
  | --- | --- |
  | Crack | not accepted |
  | Lack of fusion | not accepted |
  | Incomplete root penetration in butt joints welded from one side | not accepted |
  | Surface pore | Single pore diameter d ≤ 0.25t<sup>(1)</sup> for butt welds (d ≤0.25a<sup>(1)</sup> for fillet welds) with maximum diameter 3mm;<br>2.5d as minimum distance to adjacent pore. |
  | Undercut in butt welds | depth ≤ 0.5mm whatever is the length<br>depth ≤ 0.8mm with a maximum continuous<sup>(2)</sup> length of 90mm |
  | Undercut in fillet welds | depth ≤ 0.8mm whatever is the length |
  | Note:<br>(1) “t” is the plate thickness of the thinnest plate and “a” is the throat of the fillet weld.<br>(2) Adjacent undercuts separated by a distance shorter than the shortest undercut should be regarded as a single continuous undercut. |   |
- **(C)** Acceptance criteria for RT
  - **(a)** *Classification of Defects*
    (ⅰ) Classification of defects is to be as given in **Table 13**.

    **Table 13 Classification of defects**

    | Types of defects | Kind of defects |
    | --- | --- |
    | Type 1 | Porosity(blow hole) and similar defects |
    | Type 2 | Elongated slag inclusion, pipe, incomplete penetration, incomplete fusion, and similar defects |
    | Type 3 | Crack and similar defects |

    (ⅱ) Where it is difficult to classify the defects into type 1 or type 2, classify respective defects into type 1 or type 2, and then decide whether or not the results are acceptable.
    (ⅲ) In case of butt welded joints between plates with different thickness, thickness of the thinner plate is taken.
  - **(b)** *Defect of Type 1*
    (ⅰ) Size of defect of type 1 is to be represented by score and maximum length of the defect. The test field vision specified in **Table 15** is to be selected from radiographic so that the defects of maximum size exists and the sum of size of defects is maximum. Where the flaw falls on the boundary of the test field of vision, the part outside the test field of vision shall be included for measurement.
