Repository: kimghw/KR_RULES_ENG

# PART 2 Materials and Welding

> RULES FOR CLASSIFICATION OF STEEL SHIPS / RA-02-E / 2025 / EN

- [[R] CHAPTER 1 MATERIALS](01_R_CHAPTER 1 MATERIALS.md)
  - Section 1 General
  - Section 2 Test Specimens and Testing Procedures
  - Section 3 Rolled Steels
  - Section 4 Steel Tubes and Pipes
  - Section 5 Castings
  - Section 6 Steel Forgings
  - Section 7 Copper and Copper Alloy
  - Section 8 Aluminium Alloys
- [[R] CHAPTER 2 WELDING](02_R_CHAPTER 2 WELDING.md)
  - Section 1 General
  - Section 2 Test Specimens and Testing Procedures
  - Section 3 Welding Work and Inspection
  - Section 4 Welding Procedure Qualification Tests

File: RULES FOR CLASSIFICATION OF STEEL SHIPS/RA-02-E_PART 2 Materials and Welding/12_G_Annex 2-8 Reinforced plastic materials.md
# PART 2 Materials and Welding

> RULES FOR CLASSIFICATION OF STEEL SHIPS / RA-02-E / 2025 / EN / Guidance

## Annex 2-8 Reinforced plastic materials

### 1. General

#### (1) Application

- **(A)** This Guidance applies to the base materials such as thermosetting resins, fiber reinforcements and core materials (hereinafter refer to FRP materials) used in the construction or repair of FRP ships, composite vessels and other marine structures which are to be certified or are intended for classification.
- **(B)** FRP materials or hybrid materials other than those prescribed in this Guidance may be used where specially approved in connection with the design. In such cases, the detailed data relating to the manufacturing process and mechanical properties, etc. of the materials are to be submitted for approval.

#### (2) Approval

- **(A)** FRP materials such as thermosetting resins, fiber reinforcements, core materials, etc. are to be type approved in accordance with this Guidance and the Guidance specially specified by the Society in advance
- **(B)** The manufacturing process of FRP ships, composite vessels or other marine structures which are to be certified or are intended for classification is to be approved in accordance with the Guidance specially specified by the Society in advance
- **(C)** In order that a FRP materials can be approved, the manufacturer is required to demonstrate to the satisfaction of the Society that the necessary manufacturing and testing facilities are available and are supervised by qualified personnel.

#### (3) Manufacturing control

- **(A)** It is the manufacturer's responsibility to assure that effective process and production controls in operation are adhered to within the manufacturing specifications.
- **(B)** Where control imperfection inducing possible inferior quality of FRP materials occurs, the manufacturer is to identify the cause and establish a countermeasure to prevent its recurrence. Also, the complete investigation report is to be submitted to the Surveyor.
- **(C)** For further use, each FRP material affected by previous (B) is to be tested to the Surveyor's satisfaction. The frequency of testing for subsequent products offered may be increased to gain confidence in the quality at the discretion of the Society.
- **(D)** The manufacturer is to provide the material producer with such information as is essential to ensure that the FRP materials to be used are in accordance with the approval requirements and the product specification. This information is to include any survey requirements for the materials.
- **(E)** Post-cure heating is to be carried out in properly constructed ovens which are efficiently maintained and have adequate means for control and recording of temperature. The oven is to be such as to allow the whole item to be uniformly heated to the necessary temperature. In the case of very large components which require post-cure heating, alternative methods will be specially considered.

#### (4) Retest procedure

- **(A)** Where test material fails to meet the specified requirement, two additional tests of the same type may be made at the discretion of the Surveyor.
- **(B)** Where an individual test result in a group (minimum five) deviates from the mean by more than two standard deviations in either the higher or lower direction, the result is to be excluded and a re-test made. Excluded results of tests are to be reported with confirmation that they have been excluded. Only one exclusion is acceptable in any group of tests.

#### (5) Quality

- **(A)** FRP materials are to be free from surface or internal defects which would be prejudicial to their proper application in service.
- **(B)** In the event of any material proving unsatisfactory during subsequent working or fabrication, such material may be rejected, notwithstanding any previous satisfactory testing and/or certification where the Surveyor considers necessary.

#### (6) Identification and marking of materials

- **(A)** The manufacturer of approved FRP materials is to identify each batch with an unique number or code.
- **(B)** The manufacturer of FRP products is to adopt a system of identification which will enable all finished products to be traced to the original batches of base materials. Surveyors are to be given full facilities for tracing any component or material when required.

#### (7) Certification

The manufacturer is to provide the purchaser with test reports or certificates of conformity for each batch of FRP material supplied indicating the relevant values are to comply with this Guidance.


### 2. Thermosetting resins

#### (1) The test methods for thermosetting resin are to be in accordance with the Guidance specially specified by the Society.

#### (2) Minimum property values of gel coat resins are to comply with the values specified in Table 1.

**Table 1 Minimum property values of gel coat resins**

| Properties | Minimum value |
| --- | --- |
| Tensile strength (stress at maximum load)<br>Tensile stress at break<br>Tensile strain at maximum load<br>Modulus of elasticity in tension<br>Flexural strength (stress at maximum load)<br>Modulus of elasticity in flexure<br>Barcol hardness<br>Determination of water absorption.<br>Water absorption<br>Specific gravity of cast resin | 40 $\mathrm{N}/mm ^{2}$<br>40 $\mathrm{N}/mm ^{2}$<br>2.5 %<br>As measured<br>80 $\mathrm{N}/mm ^{2}$<br>As measured<br>35<br>60 ℃<br>60 mg(max.)<br>As measured |

#### (3) Minimum property values of cast thermosetting resins are to comply with the values specified in Table 2.

**Table 2 Minimum property values of cast thermosetting resins**

| Properties | Minimum value |
| --- | --- |
| Tensile strength (stress at maximum load)<br>Tensile stress at break<br>Tensile strain at maximum load<br>Modulus of elasticity in tension<br>Flexural strength (stress at maximum load)<br>Modulus of elasticity in flexure<br>Barcol hardness<br>Determination of water absorption.<br>Water absorption<br>Specific gravity of cast resin | 40 $\mathrm{N}/mm ^{2}$<br>40 $\mathrm{N}/mm ^{2}$<br>2.0 %<br>As measured<br>70 $\mathrm{N}/mm ^{2}$<br>As measured<br>35<br>60 ℃<br>70 mg(max.)<br>As measured |

#### (4) The polyester containing wax or other material that deteriorate bonding are to be additionally carried out interlaminar shear strength test (KS M ISO 14130). Minimum property values are in accordance with Table 3.


### 3. Fiber reinforcements

#### (1) The following tests are to be made on each fiber reinforcement other than carbon fiber reinforcement (2020):

- **(A)** Tensile strength (stress at maximum load).
- **(B)** Tensile strain at break.
- **(C)** Tensile secant modulus at 0,5 per cent and 0,25 per cent strain respectively.
- **(D)** Compressive strength (stress at maximum load).
- **(E)** Compressive modulus.
- **(F)** Flexural strength (stress at maximum load).
- **(G)** Modulus of elasticity in flexure.
- **(H)** Apparent interlaminar shear.
- **(I)** Fibre content.
- **(J)** Determination of water absorption.

#### (2) The test methods for Fiber reinforcements are to be in accordance with the Guidance specially specified by the Society.

#### (3) For glass fiber reinforcements, minimum property values of laminates are to comply with the values specified in Table 3. (2020)

#### (4) For carbon fiber reinforcements, minimum property values of laminates are to comply with the values specified in Table 4. (2020)

**Table 3 Minimum property values of laminates for glass fiber reinforcement** ***(2020) (2023)***

| Material type | Property | Min. value |
| --- | --- | --- |
| Chopped strand mat | Tensile strength (stress at maximum load)($\mathrm{N}/mm ^{2}$)<br>Modulus of elasticity in tension($\mathrm{kN}/mm ^{2}$) | 200Gc+30<br>15Gc+2.4 |
| Bi-directional reinforcement | Tensile strength (stress at maximum load)($\mathrm{N}/mm ^{2}$)<br>Modulus of elasticity in tension($\mathrm{kN}/mm ^{2}$) | 400Gc-10<br>30Gc-0.5 |
| Uni-directional reinforcement | Tensile strength (stress at maximum load)($\mathrm{N}/mm ^{2}$)<br>Modulus of elasticity in tension($\mathrm{kN}/mm ^{2}$) | 1800Gc^2-1400Gc+510<br>130Gc^2-114Gc+39 |
| All | Flexural strength (stress at maximum load)($\mathrm{N}/mm ^{2}$)<br>Modulus of elasticity in flexure($\mathrm{kN}/mm ^{2}$)<br>Compressive strength (stress at maximum load)($\mathrm{N}/mm ^{2}$)<br>Compressive modulus($\mathrm{kN}/mm ^{2}$)<br>Interlaminar shear strength($\mathrm{N}/mm ^{2}$)<br>Water absorption(%)<br>Glass content(% by weight) | 502Gc^2+106.8<br>33.4Gc^2+2.2<br>150Gc+72<br>40Gc-6<br>22-13.5Gc (15 above)<br>0.3(max.)<br>As measured |
| Notes:<br>(1) After water immersion, the values shall be a minimum of 75 % of the above.<br>(2) Where materials have reinforcement in more than two directions, the requirement will be subject to individual consideration dependent on the construction.<br>(3) Gc : glass fraction by weight. |   |   |

**Table 4 Minimum property values of carbon fiber laminates** ***(2020)***

| Material type | Property | Min. value |
| --- | --- | --- |
| Uni-directional reinforcement 0° | Tensile strength (stress at maximum load)($\mathrm{N}/mm ^{2}$)<br>Modulus of elasticity in tension($\mathrm{kN}/mm ^{2}$)<br>Compressive strength (stress at maximum load)($\mathrm{N}/mm ^{2}$)<br>Compressive modulus($\mathrm{kN}/mm ^{2}$)<br>Flexural strength (stress at maximum load)($\mathrm{N}/mm ^{2}$) | 1125<br>100<br>750<br>87.5<br>900 |
| Biaxial reinforcement<br>0°/90° or ±45° | Tensile strength (stress at maximum load)($\mathrm{N}/mm ^{2}$)<br>Modulus of elasticity in tension($\mathrm{kN}/mm ^{2}$)<br>Compressive strength (stress at maximum load)($\mathrm{N}/mm ^{2}$)<br>Compressive modulus($\mathrm{kN}/mm ^{2}$)<br>Flexural strength (stress at maximum load)($\mathrm{N}/mm ^{2}$) | 625<br>55<br>415<br>48<br>500 |
| Triaxial reinforcement<br>0°/±45° | Tensile strength (stress at maximum load)($\mathrm{N}/mm ^{2}$)<br>Modulus of elasticity in tension($\mathrm{kN}/mm ^{2}$)<br>Compressive strength (stress at maximum load)($\mathrm{N}/mm ^{2}$)<br>Compressive modulus($\mathrm{kN}/mm ^{2}$)<br>Flexural strength (stress at maximum load)($\mathrm{N}/mm ^{2}$) | 565<br>45<br>375<br>44<br>400 |
| Quadraxial reinforcement 0°/90°/±45° | Tensile strength (stress at maximum load)($\mathrm{N}/mm ^{2}$)<br>Modulus of elasticity in tension($\mathrm{kN}/mm ^{2}$)<br>Compressive strength (stress at maximum load)($\mathrm{N}/mm ^{2}$)<br>Compressive modulus($\mathrm{kN}/mm ^{2}$)<br>Flexural strength (stress at maximum load)($\mathrm{N}/mm ^{2}$) | 500<br>42<br>335<br>40<br>365 |
| Notes:<br>(1) The carbon fiber volume fraction of laminates is to be 50±5%. |   |   |


### 4. Core materials

#### (1) Specific requirements for end-grain balsa

- **(A)** The supplier is to provide a signed statement that the balsa (ochroma lozopus) is cut to end-grain, is of good quality, being free from unsound or loose knots, holes, splits, rot, pith and corcho, and that it has been treated against fungal and insect attack, shortly after felling, followed by homogenization, sterilization and kiln drying to an average moisture content of no more than 12 per cent.
- **(B)** The test methods for end-grain balsa are to be in accordance with the Guidance specially specified by the Society
- **(C)** Minimum property values of end-grain balsa are to comply with the values specified in **Table 5**. However **Table 5** is for the reference. *(2020)*

  **Table 5 Minimum property values of end-grain balsa (for reference)**

  | Apparent<br>density<br>($\mathrm{kg}/mm ^{3}$) | Strength (stress at maximum load)($\mathrm{N}/mm ^{2}$) |   |   |   |   | Compressive modulus of elasticity<br>($\mathrm{N}/mm ^{2}$) |   | Shear modulus of elasticity<br>($\mathrm{N}/mm ^{2}$) |
  | --- | --- | --- | --- | --- | --- | --- | --- | --- |
  | Apparent<br>density<br>($\mathrm{kg}/mm ^{3}$) | Compressive |   | Tensile |   | Shear | Compressive modulus of elasticity<br>($\mathrm{N}/mm ^{2}$) |   | Shear modulus of elasticity<br>($\mathrm{N}/mm ^{2}$) |
  | Apparent<br>density<br>($\mathrm{kg}/mm ^{3}$) | Direction of stress |   |   |   | Shear | Direction of stress |   | Shear modulus of elasticity<br>($\mathrm{N}/mm ^{2}$) |
  | Apparent<br>density<br>($\mathrm{kg}/mm ^{3}$) | Parallel to grain | Perpendicular to grain | Parallel to grain | Perpendicular to grain | Shear | Parallel to grain | Perpendicular to grain | Shear modulus of elasticity<br>($\mathrm{N}/mm ^{2}$) |
  | 96<br>144<br>176 | 5.0<br>10.6<br>12.8 | 0.35<br>0.57<br>0.68 | 9.00<br>14.6<br>20.5 | 0.44<br>0.70<br>0.80 | 1.10<br>1.64<br>2.00 | 2300<br>3900<br>5300 | 35.2<br>67.8<br>89.6 | 105<br>129<br>145 |

#### (2) Specific requirements for rigid foams (PVC, Polyurethane and other types)

- **(A)** The foam is to be of the closed cell type and compatible with the proposed resin system (e.g. polyester, epoxide, etc.).
- **(B)** Foams are to be of uniform cell structure.
- **(C)** Data is to be provided on the dimensional stability of the foam by measurement of the shrinkage.
- **(D)** The following test data is to be submitted for each type of foam:
  - **(a)** Density.
  - **(b)** Tensile strength (stress at maximum load).
  - **(c)** Tensile modulus of elasticity.
  - **(d)** Compressive strength (stress at maximum load).
  - **(e)** Compressive modulus of elasticity.
- **(E)** Additionally the compressive properties (see (D) (d) and (e)) are to be determined at a minimum of five points over the temperature range ambient to maximum recommended service or 70 °C, whichever is the greater.
- **(F)** The test methods for rigid foams are to be in accordance with the Guidance specially specified by the Society.
- **(G)** Minimum characteristics and mechanical properties of rigid expanded foams are to comply with the values specified in **Table 6**.

  **Table 6 Minimum characteristics and mechanical properties of rigid expanded foams at 20 °C**

  | Material | Apparent<br>density<br>($\mathrm{kg}/mm ^{3}$) | Strength (stress at maximum load) ($\mathrm{N}/mm ^{2}$) |   |   | Modulus of elasticity ($\mathrm{N}/mm ^{2}$) |   |
  | --- | --- | --- | --- | --- | --- | --- |
  | Material | Apparent<br>density<br>($\mathrm{kg}/mm ^{3}$) | Tensile | Compressive | Shear | Compressive | Shear |
  | Polyurethane | 96 | 0.85 | 0.60 | 0.50 | 17.20 | 8.50 |
  | Polyvinylchloride | 60 | 0.85 | 0.60 | 0.50 | 17.20 | 8.50 |
- **(H)** Other types of foam will be subjected to individual consideration. A minimum core shear strength of 0.5 $\mathrm{N}/mm ^{2}$ is to be achieved. ![](images/image88.png)
