Repository: kimghw/KR_RULES_ENG

# PART 2 Materials and Welding

> RULES FOR CLASSIFICATION OF STEEL SHIPS / RA-02-E / 2025 / EN

- [[R] CHAPTER 1 MATERIALS](01_R_CHAPTER 1 MATERIALS.md)
  - Section 1 General
  - Section 2 Test Specimens and Testing Procedures
  - Section 3 Rolled Steels
  - Section 4 Steel Tubes and Pipes
  - Section 5 Castings
  - Section 6 Steel Forgings
  - Section 7 Copper and Copper Alloy
  - Section 8 Aluminium Alloys
- [[R] CHAPTER 2 WELDING](02_R_CHAPTER 2 WELDING.md)
  - Section 1 General
  - Section 2 Test Specimens and Testing Procedures
  - Section 3 Welding Work and Inspection
  - Section 4 Welding Procedure Qualification Tests

File: RULES FOR CLASSIFICATION OF STEEL SHIPS/RA-02-E_PART 2 Materials and Welding/13_G_Annex 2-9 Offshore mooring chain.md
# PART 2 Materials and Welding

> RULES FOR CLASSIFICATION OF STEEL SHIPS / RA-02-E / 2025 / EN / Guidance

## Annex 2-9 Offshore mooring chain

### 3. Rolled steel bars

#### (1) Steel manufacture

- **(A)** The steels are to be manufactured by basic oxygen, electric furnace or such other process as may be specially approved.
- **(B)** The austenitic grain size is to be 6 or finer in accordance with **ASTM E112** or equivalent grain size index in accordance to **ISO 643**. Measurements for circular sections are to be taken at 1/6 diameter. *(2017)*
- **(C)** Steel for bars intended for R 4S and R 5 chain is to be vacuum degassed.
- **(D)** For R 4S and R 5 the following information is to be supplied by the bar manufacturer to the mooring chain manufacturer and the results included in the chain documentation :
  - **(a)** Each heat is to be examined for non-metallic inclusions. The level of micro inclusions is to be quantified and assessed in accordance to the national/international standards; to be sure inclusion levels are acceptable for the final product. *(2017)*
  - **(b)** A sample from each heat is to be macro etched according to **ASTM E381** or equivalent, to be sure there is no injurious segregation or porosity. *(2017)*
  - **(c)** Hardenability data, according to **ASTM A255**, or equivalent, is to be supplied with each heat. *(2017)*

#### (2) Steel manufacture

The approval will normally be limited up to the maximum diameter equal to that of the chain diameter tested. the rolling reduction ratio is to be recorded and is to be at least 5:1. the rolling reduction ratio used in production can be higher, but should not be lower than that qualified.

#### (3) Deoxidation practice and chemical composition

- **(A)**
- **(B)** The steelmaker is to submit a specification of the chemical composition of the bar material, which must be approved by the Society and by the chain manufacturer. The steel maker is to confirm by analysis and testing that the specification is met. For Grade *R* 4, *R* 4*S* and *R* 5 chain, the steel is to be contained a minimum of 0.20 % molybdenum. *(2017)*

#### (4) Mechanical properties

- **(A)** The mechanical properties of chain bars are to comply with the requirements given in **Table 2**.
- **(B)** Hydrogen embrittlement test is to be carried out in accordance with the following procedure:
  - **(a)** One tensile test specimen is to be tested within max. 3 hours after machining. (for 14 mm diameter specimen, the time limit is 1.5 hours) Alternatively, tensile test specimen may be cooled to -60℃ immediately after machining and kept at that temperature for a period of max. 5 days.
  - **(b)** The other specimen is to be tested after baking at 250℃ for 4 hours. (for 14 mm diameter specimen, the time limit is 2 hours)
  - **(c)** A slow strain rate not exceed 0.0003S^-1 as far as practicable is used during the entire test, (This is approximately 10 minutes for the 20 mm diameter specimen) and tensile strength, elongation and reduction of area are to be measured.
  - **(d)** The test result is to comply with the following formula. If the requirement Z_(1)/Z_(2) ≥ 0.85 is not achieved, the bar material may be subjected to a hydrogen degassing treatment after agreement with the Society. New tests are to be performed after degassing. *(2017)*
    Z_(1) / Z_(2) ≥ 0.85
    Z_(1) is the reduction of area measured by the test specified in (B) (a)
    Z_(2) is the reduction of area measured by the test specified in (B) (b)

    **Table 2 Mechanical Properties of offshore mooring chain and accessories** ***(2017)***

    | Kind | Tensile test |   |   |   | Impact test<sup>(1)</sup> |   |
    | --- | --- | --- | --- | --- | --- | --- |
    | Kind | Yield strength ($\mathrm{N}/mm ^{2}$)<sup>(2)</sup> | Tensile strength ($\mathrm{N}/mm ^{2}$)<sup>(2)</sup> | Elongation(%)<br>($L=5d$) | Reduction of area<br>(%) | Test temp<br>(℃) | Average absorbed energy (J) |
    | *R* 3 | 410 min. | 690 min. | 17 min. | 50 min. | ­20^(^3) | 40 min.^(^3) |
    | *R* 3*S* | 490 min. | 770 min. | 15 min. | 50 min. | ­20^(^3) | 45 min.^(^3) |
    | *R* 4 | 580 min. | 860 min. | 12 min. | 50 min. | ­20 | 50 min. |
    | *R* 4*S* | 700 min. | 960 min. | 12 min. | 50 min. | ­20 | 56 min. |
    | *R* 5 | 760 min. | 1000 min. | 12 min. | 50 min. | ­20 | 58 min. |
    | NOTES:<br>(1) When the absorbed energy of two or more test specimens among a set of test specimens is less in value than the specified average absorbed energy or when the absorbed energy of a single test specimen is less in value than 70 % of the specified average absorbed energy, the test is considered to have failed.<br>(2) The yield ratio (the aim value of yield to tensile ratio) for grade *R* 3, *R* 3*S*, or *R* 4 is to be maximum 0.92.<br>(3) Impact test of grade *R* 3 and *R* 3*S* may be carried out at the temperature of 0℃ where approved by the Society. In this case, minimum mean absorbed energy is to be not less than 60J for grade *R* 3 and 65J for grade *R* 3*S*.<br>(4) Reduction of area of cast steel is to be for Grades *R* 3 and *R* 3*S* : min. 40 %, for *R* 4, *R* 4*S* and *R* 5 : min. 35 %.<br>(5) Aim maximum hardness for *R* 4*S* is HB330 and *R* 5 HB340. |   |   |   |   |   |   |

#### (5) Selection of test sample

Bars of the same nominal diameter are to be presented for test in batches of 50 tonnes or fraction thereof from the same heat. Test specimens are to be taken from material heat treated in the same manner as intended for the finished chain. Each heat of kind R3S, R4, R4S and R5 is to be tested for hydrogen embrittlement. *(2017)*

#### (6) Test specimens

- **(A)** For all grades, one tensile and three Charpy V-notch specimens are to be taken from each sample selected.
- **(B)** For grades *R* 3*S*, *R* 4, *R* 4*S* and *R* 5 in addition to the test specimen required by (A), two tensile test specimens having a diameter of 20 mm in principle, are to be taken for the hydrogen embrittlement test. (Consideration will be given to a diameter of 14 mm with the Society's approval.) In this case, test specimen is to be taken from the central region of bar materials heat-treated in the same manner as (a) or (b).
  - **(a)** In case of continuous casting, test samples representing both the beginning and the end of the charge(except the mixed zone of the charge) shall be taken.
  - **(b)** In case of ingot casting test samples representing two different ingots shall be taken.
- **(C)** The test specimens are to be taken with their longitudinal axis parallel to the final direction of rolling.
- **(D)** The tensile and impact test specimens are to be taken from the test sample in the longitudinal direction at a depth of 1/6 diameter from the surface or as close as possible to this position. (See **Fig 1**)
- **(E)** The longitudinal axis of the notch is to correspond approximately to the radial direction of each test specimen.
  ![Fig 1 Location of test specimens (2017)}](images/image89.png)
  **Fig 1 Location of test specimens** ***(2017)***

#### (7) Surface inspection, non-destructive inspection and verification of dimensions

- **(A)** Non-destructive examination is to be performed in accordance with recognized standards such as those indicated below or equivalent. Non-destructive examination procedures, together with rejection/acceptance criteria are to be submitted to the Society. *(2017)*
  - **(a)** Magnetic particle testing(MT) of bars : *ASTM E1444* and *ISO 9934*
  - **(b)** Magnetic Leakage Flux Testing(MLFT) : *JIS Z2319*
  - **(c)** Eddy current testing(ET) of bars : *ISO 15549:2019 (2023)*
- **(B)** Manufacturers are to be prepared written procedures for NDT. NDT personnel is to be qualified and certified according to *ISO 9712*, *ACCP* or equivalent. Personnel qualification to an employer or responsible agency based qualification scheme as *SNT-TC-1A* may be accepted if the employer's written practice is reviewed and found acceptable and the Level III is *ASNT Level III*, *ISO 9712 Level III* or *ACCP Professional Level III* and certified in the applicable method. NDT operators are to be qualified to at least level II. *(2017)*
- **(C)** All bars supplied in a machined (peeled) condition are to be 100 % visually inspected. The Society may also require: 10 % inspected with magnetic particle testing (MT) or eddy current testing (ET) or Magnetic Leakage Flux Testing (MLFT), for longitudinal imperfections. The maximum depth of peeling is to be agreed and documented in the approval of each supplier. *(2017)*
- **(D)** For all grades, 100 percent of round bars for chains is to be examined by magnetic particle(MT) or eddy current(ET) or Magnetic Leakage Flux Testing(MLFT) methods and it is to be confirmed by magnetic particle or eddy current methods and it is to be confirmed that there are no harmful defects. Provided that their depth is not greater than 1 % of the bar diameter longitudinal discontinuities may be removed by grinding and blending to a smooth contour. *(2017)*
- **(E)** The manufacturer is to be ensured that 100 percent of bar material intended for either chain or fittings is to be subjected to ultrasonic examination at an appropriate stage of the manufacture to procedures approved by the Society and to the acceptance criteria required. The bars are to be free of pipe, cracks and flakes. If the end length of the delivered bars is not subjected to UT then it must be agreed between the bar supplier and the chain manufacturer of what length of bar is to be removed from the ends. The details are to be documented in the approval of each bar supplier. Phased array UT procedures may be applied, subject to approval by the Society. *(2017)*
- **(F)** Notwithstanding the requirements of (D) and (E), the frequency of non-destructive inspection may be reduced where the quality control conditions of the manufacturer are satisfactorily met.
- **(G)** The diameter and roundness of all grades of chain bars are to be within the tolerances specified in **Table 3.**

  **Table 3 Dimensional tolerance** ***(2017)***

  | Nominal Diameter (mm) | Tolerance on diameter (mm) | Tolerance on roundness<br>(*d - d*) (mm) ^(^1) |
  | --- | --- | --- |
  | less than 25 | -0, +1.0 | 0.6 max. |
  | 25 ~ 35 | -0, +1.2 | 0.8 max. |
  | 36 ~ 50 | -0, +1.6 | 1.1 max. |
  | 51 ~ 80 | -0, +2.0 | 1.50 max. |
  | 81 ~ 100 | -0, +2.6 | 1.95 max. |
  | 101 ~ 120 | -0, +3.0 | 2.25 max. |
  | 121 ~ 160 | -0, +4.0 | 3.00 max. |
  | 161 ~ 222 | -0, +5.0 | 4.00 max. |
  | NOTES:<br>(1) d and d mean the maximum and minimum diameter of a round bar. |   |   |
- **(H)** Weld repair of bar is not permitted. *(2017)*

#### (8) Marking

Each bar is to be stamped with the steel grade designation and the charge number or a code indicating the charge number) on one of the end surfaces. Other marking methods may be accepted with the Society's approval.


### 4. Forged steel

#### (1) Manufacture

- **(A)** Forged steels used for the manufacture of accessories must be in compliance with approved specifications and the submitted test reports by the Society.
- **(B)** Steel is to be manufactured by basic oxygen, electric furnace or such other process as may be specially approved.
- **(C)** The austenitic grain size is to be 6 or finer in accordance with *ASTM E112* or equivalent grain size index in accordance to *ISO 643*. Measurements for circular sections are to be taken at 1/6 diameter. Measurements for non-circular sections are to be taken at 1/4t. *(2017)*
- **(D)** Steel for forgings intended for *R* 4S and *R* 5 chain is to be vacuum degassed.
- **(F)** For steel intended for *R* 4*S* and *R* 5 accessories the following information is to be supplied by the steel manufacturer to the mooring accessory manufacturer and the results included in the accessory documentation :
  - **(a)** Each heat is to be examined for non-metallic inclusions. The level of micro inclusions is to be quantified and assessed in accordance with the national/international standards; to be sure inclusion levels are acceptable for the final product. *(2017)*
  - **(b)** A sample from each heat is to be macro etched according to *ASTM E381* or equivalent, to be sure there is no injurious segregation or porosity. *(2017)*
  - **(c)** Hardenability data, accordng to *ASTM A255* or equivalent, is to be supplied with each heat. *(2017)*

#### (2) Steel manufacture

- **(A)** Forgings are to have wrought microstructure and the minimum reduction ratio is to be 3 to 1. *(2017)*
- **(B)** For forgings, the forging reduction ratio, used in the qualification tests, from cast ingot/slab to gorged component is to be recorded. The forging reduction ratio used in production can be higher, but should not be lower than that qualified.
- **(C)** The degree of upsetting during qualification is to be recorded and maintained during production. *(2017)*
- **(D)** Heat cycling during forging and reheating is to be monitored by the manufacturer and recorded in the forging documentation. *(2017)*
- **(E)** The manufacturer is to have a maintenance procedure and schedule for dies and tooling which is to be submitted to the Society. *(2017)*

#### (3) Deoxidation practice and chemical composition

- **(A)** All steels are to be killed and fine grain treated. The chemical composition of ladle samples of each heat is to be determined by the steel maker and is to comply with the approved specification.
- **(B)** The forge is to submit a specification of the chemical composition of the forged material, which must be approved by the Society. For Grade *R* 4, *R* 4*S* and *R* 5 chain the steel should contain a minimum of 0.20 % molybdenum.

#### (4) Heat treatment

Finished forgings are to be properly heat treated in compliance with specifications submitted and approved. The quench bath maximum temperature and the maximum heat treatment transfer times from furnace to quench are to be established and documented. During production the established quenching parameters are to be followed and records are to be maintained of bath temperatures and transfer times. *(2017)*

#### (5) Mechanical properties

The mechanical properties of each grade are to comply with the requirements given in **2** (4). *(2017)*

#### (6) Test specimens

- **(A)** For test sampling, forgings of similar dimensions(diameters do net differ by more than 25 mm) originating from the same heat treatment charge and the same heat of steel are to be combined into one test unit.
- **(B)** One tensile test specimen and one set (3 pieces) of impact test specimens are to be taken from the test sample.
- **(C)** The location of the test specimens is to comply with **Fig 1.**

#### (7) Surface inspection, non-destructive inspection and repair

- **(A)** Surface inspection for all grades is to be carried out and it is to be confirmed that there are no harmful defects.
- **(B)** Non-destructive examination is to be performed in accordance with recognized standards, such as those indicated below, or equivalent. Non-destructive examination procedures, together with rejection/acceptance criteria are to be submitted to the Society. *(2017)*
  - **(a)** Magnetic particle testing(MT) of forgings : *EN 10228-1*, *ASTM A275*, using wet continuous magnetization technique *(2017)*
  - **(b)** Ultrasonic testing(UT) of forgings : *EN 10228-3*, *ASTM A388*, *ISO 15549 (2017)*
- **(C)** Non-destructive examination operators are to have the qualification given in **2** (7) (B) in the method of non-destructive examination. *(2017)*
- **(D)** The forgings are to be subjected to one hundred percent ultrasonic examination at an appropriate stage of manufacture and in compliance with the standard submitted and approved. *(2017)*
- **(E)** Defects on non-machined surfaces may be removed by grinding to a depth of 5% of the nominal diameter. Grinding is not permitted on machined surfaces, except for slight inspection grinding on plane surfaces to a maximum depth of 0.8 mm in order to investigate spurious indications. *(2017)*
- **(F)** Welding repairs are not permitted. *(2017)*

#### (8) Marking

Marking of forgings is to be in accordance with **2** (8).


### 5. Steel castings for chains

#### (1) Manufacture

- **(A)** Cast steels used for the manufacture of accessories must be in compliance with approved specifications and the submitted test reports by the Society.
- **(B)** Steel is to be manufactured by basic oxygen, electric furnace or such other process as may be specially approved.
- **(C)** The austenitic grain size is to be 6 or finer in accordance with *ASTM E112* or equivalent grain size index in accordance to *ISO 643*. Measurements for circular sections are to be taken at 1/6 diameter. Measurements for non-circular sections are to be taken at 1/4t. *(2017)*
- **(D)** Steel for castings intended for *R* 4*S* and *R* 5 chain is to be vacuum degassed.
- **(E)** For steel intended for *R* 4*S* and *R* 5 accessories the following information is to be obtained and the results included in the accessory documentation :
  - **(a)** Each heat is to be examined for non-metallic inclusions. The level of micro inclusions is to be quantified and assessed in accordance to the national/international standards; to be sure inclusion levels are acceptable for the final product. *(2017)*
  - **(b)** A sample from each heat is to be macro etched according to *ASTM E381* or equivalent, to be sure there is no injurious segregation or porosity. *(2017)*
  - **(c)** Hardenability data, according to *ASTM A255* or equivalent, is to be supplied with each heat. *(2017)*

#### (2) Deoxidation practice and chemical composition

- **(A)** All steels are to be killed and fine grain treated. The chemical composition of ladle samples of each heat is to be determined by the steel maker and is to comply with the approved specification.
- **(B)** The foundries is to submit a specification of the chemical composition of the cast material, which must be approved by the Society. For Grade *R* 4, *R* 4*S* and *R* 5 chain the steel should contain a minimum of 0.20 % molybdenum.

#### (3) Heat treatment

All castings are to be properly heat treated in compliance with specifications submitted and approved by the Society. The quench bath maximum temperature and the maximum heat treatment transfer times from furnace to quench are to be established and documented. During production the established quenching parameters are to be followed and records are to be maintained of bath temperatures and transfer times. *(2017)*

#### (4) Mechanical properties

The mechanical properties of each grade are to comply with the requirements given in **Table 2**. The acceptance requirement for reduction of area is, however, reduced to 40 percent for grades R3 and R3S and 35 percent for grades R4, R4S and R5. *(2017)*

#### (5) Test specimens

- **(A)** For test sampling, castings of similar dimensions originating from the same heat treatment charge and the same heat of steel are to be combined into one test unit.
- **(B)** One tensile test specimen and one set (3 pieces) of impact test specimens are to be taken from the test sample.
- **(C)** The location of the test specimens is to comply with **Fig 1**.

#### (6) Surface inspection, non-destructive inspection and repair (2017)

- **(A)** Surface inspection for all grades is to be carried out and it is to be confirmed that there are no harmful defects.
- **(B)** Non-destructive examination is to be performed in accordance with recognized standards, such as those indicated below or equivalent. The non-destructive examination procedures, together with rejection/acceptance criteria are to be submitted to the Society. *(2017)*
  - **(a)** Magnetic particle testing(MT) of castings : *ASTM E709*, using wet continuous magnetization technique *(2017)*
  - **(b)** Ultrasonic testing(UT) of castings : *ASTM A609*, *ISO 13588 (2017)*
- **(C)** Non-destructive examination operators are to have the qualification given in **2** (7) (B) in the method of non-destructive examination. *(2017)*
- **(D)** The castings are to be subjected to 100 percent ultrasonic examination in compliance with the standard submitted and approved.
- **(E)** Defects on non-machined surfaces may be removed by grinding to a depth of 5% of the nominal diameter. Grinding is not permitted on machined surfaces, except for slight inspection grinding on plane surfaces to a maximum depth of 0.8 mm in order to investigate spurious indications. *(2017)*
- **(F)** Where the repair entails removal of more than 5% of the diameter or thickness, the defective area is to be repaired by welding. The excavations are to be suitably shaped to allow good access for welding. The resulting grooves are to be subsequently ground smooth and complete elimination of the defective material is to be verified by NDT. *(2017)*
- **(G)** Weld repairs are classified as major or minor. A weld repair is considered major when the depth of the groove prepared for welding exceeds 25 % of the diameter/thickness or 25 mm, whichever is smaller. All other weld repairs are considered minor. *(2017)*
- **(H)** Major weld repairs require approval before the repair is commenced. Proposals for major repairs are to be accompanied by sketches or photographs showing the extent and positions of the repairs. A grain refining heat treatment is to be given to the whole casting prior to major repairs. A post weld heat treatment or repeat of original heat treatment of castings is to be carried out. *(2017)*
- **(I)** Minor and major weld repairs must be recorded on sketches or photographs showing the extent and positions of the repairs. *(2017)*
- **(J)** All weld repairs are to be done by qualified welders using qualified procedures. Welders are to be qualified according to *ISO 9606*, *ASME IX*, *ASTM A488* or equivalent. Procedures are to be qualified according to *ISO 15614*, *ASME IX*, *ASTM A488* or equivalent with the following additional requirements: Charpy V notch impact tests with notch locations as below. Test results are to be met the requirements specified for the parent metal. *(2017)*
  - Weld metal
  - on Fusion line
  - in heat affected zone(HAZ), 2 mm from fusion line
  - in heat affected zone(HAZ), 5 mm from fusion line

#### (7) Marking

Marking of forgings is to be in accordance with **2** (8).


### 6. Materials for studs

#### (1) Studs intended for stud link chain cable are to be made of steel corresponding to that of the chain or in compliance with specifications submitted and approved.

#### (2) The carbon content should not exceed 0.25 percent if the studs are to be welded in place. #imgID-90_s2

File: RULES FOR CLASSIFICATION OF STEEL SHIPS/RA-02-E_PART 2 Materials and Welding/14_G_Annex 2-10 Hull Structural Steels with Improved Fatigue Properties.md
# PART 2 Materials and Welding

> RULES FOR CLASSIFICATION OF STEEL SHIPS / RA-02-E / 2025 / EN / Guidance

## Annex 2-10 Hull Structural Steels with Improved Fatigue Properties

### 1. Application

#### (1) This requirements apply to hull structural steels with improved fatigue properties(hereinafter called "fatigue resistant steels").

#### (2) The requirements other than those specified in this Guidance are applicable to the requirements in Pt 2, Ch 1, 301. of the Rules.

#### (3) The approval of fatigue resistant steels with specified minimum yield strength of over 390 N/mm^2 is at the discretion of the Society.


### 2. Definitions

Fatigue resistant steels in this Guidance are defined as hull structural steels complying with the following :

#### (1) The requirements for the hull structural steels of the corresponding grade specified in Pt 2, Ch 1, 301. of the Rules.

#### (2) The requirements for fatigue properties specified in Annex 2-10, 4 (2) of this Guidance.

#### (3) In relation to the above (2), the fatigue life of transverse non-load-carrying fillet welded joint and longitudinal fillet welded gusset is two(2) times longer than that of non-fatigue resistant hull structural steels at specific stress ranges corresponding to the N_f (number of cycles to failure) of 2х10^6 cycles based on the basic design S-N curve of U.K. DEn in IACS Recommendation No. 56.


### 3. Weld ability

#### (1) The weld ability of fatigue resistant steels is similar to those given in Pt 2, Ch 1, 301. of the Rules.

#### (2) But the additional welding procedure qualification for the fatigue resistant steels may be required according to Pt 2, Ch 2, Sec. 4 and Sec. 6 of the Rules.


### 4. Additional requirements related to fatigue properties

#### (1) Manufacturing approval

- **(A)** Fatigue resistant steels are to be manufactured at works which have been approved by the Society for the grade of steels (including the suffix) which is being supplied.
- **(B)** Manufacturing approval is to be carried out in accordance with the requirements of **Pt 2, Ch 1, 301.** of the Rules together with the requirements of **the Guidance for Approval of Manufacturing Process and Type Approval, Etc.**.

#### (2) Fatigue properties

- **(A)** The fatigue properties of the welded joints of fatigue resistant steels is to comply with the S-N curves shown in **Fig 1**. The said S-N curves are represented by linear relationships between log(∆σ) and log(N_f) as follows:
  log(N_f) = log(K) - m·log(Δσ)
  N_f : Number of cycles to failure;
  K : Constant related to S-N curve, as given in **Table 1**;
  m : Negative inverse slope of the S-N curve, as given in **Table 1**;
  Δσ : Stress range (N/mm^2)
  ![Fig 1 Required fatigue properties(S-N curve in-air environment)](https://kr-rule.krs.co.kr/Files/Document/GA-02-E/2025/image95.png)
  **Fig 1 Required fatigue properties(S-N curve in-air environment)**

  **Table 1 Minimum Acceptable Parameters of S-N curve in-air environment**

  | Kind of joints | N_f ≤ 10^7 |   | N_f > 10^7 |   |
  | --- | --- | --- | --- | --- |
  | Kind of joints | m | K | m | K |
  | Transverse non-load-carrying<br>fillet welded joint<sup>(1)</sup> | 3.5 | 1.0425 х 10^13 | 5.0 | 3.9505 х 10^15 |
  | Longitudinal fillet<br>welded gusset<sup>(2)</sup> | 3.5 | 6.6538 х 10^12 | 5.0 | 2.0821 х 10^15 |
  | NOTE:<br>(1) N_f corresponding to Δσ of 70 N/mm^2 is 3.63 х 10^6 and N_f corresponding to Δσ of 150 N/mm^2 is 2.50 х 10^5(refer to **Table 2**).<br>(2) N_f corresponding to Δσ of 70 N/mm^2 is 2.32 х 10^6 and N_f corresponding to Δσ of 150 N/mm^2 is 1.60х10^5(refer to **Table 2**). |   |   |   |   |
- **(B)** The attention must be drawn to the fact that fatigue properties of welded joints are sensitive to items related to design and fabrication.


### 5. Testing and Inspection related to Fatigue Properties

#### (1) Test Samples

- **(A)** All materials in a batch presented for fatigue tests in production tests are to be of the same product form e.g. plates, flats, sections, etc. from the same cast and in the same condition of supply.
- **(B)** The test samples are to be fully representative of the material. In the case where off-line heat treatment such as “normalizing” and “tempering after accelerated cooling" is applied to the material, test samples are not to be cut from the test piece until the said heat treatment is completed. The position of the samples in the width of the product is to be in accordance with **Pt 2, Ch 1, 301.** of the Rules.
- **(C)** The test specimens are to be prepared with their longitudinal axes parallel to the final direction of rolling.

#### (2) Fatigue Test Specimens

- **(A)** Dimensions of fatigue test specimens are to comply with **Fig 3** in general.
- **(B)** Welding of test specimens is to be carried out in the presence of the Surveyor, if deemed necessary by the Society.
- **(C)** It is recommended that the shape of weld metal is measured by an appropriate method before testing, and its representative values and/or measured values(e.g. leg length, throat thickness, flank angle) are to be included in the test report(refer to **Fig 2**).
- **(D)** For steels of over 22 mm in thickness, thickness of the test specimens is to be reduced to 22 mm from one surface. In the case where the thickness of the fatigue test specimens are reduced, it is recommended to carry out grinding on the reduced side in order to prevent the fatigue crack initiation from the reduced side.
- **(E)** Welding consumables approved by the Society are to be used. The welding consumables which could improve the fatigue properties of welded joints (e.g. Low transformation temperature welding consumable) are not to be used. The welding procedure for the fabrication of test specimens is to be as far as possible in accordance with the normal welding practice used at the shipyards for the type of steel in question.
- **(F)** In addition, any post-weld treatment improving fatigue properties of the welded joints is not to be carried out. In the case where any item improving the said fatigue properties intentionally (e.g. weld bead with too large flank angle) is found by the Surveyor, re-welding of test specimens may be required.
- **(G)** Visual Testing, Magnetic particle Testing or Penetrant Testing may be required after welding at the discretion of the Society.
- **(H)** In order to reduce the bending stress due to angular deformation of the test specimen, the amount of angular deformation of the test piece is preferably to be controlled at 5/1000 or less (refer to **Fig 4**). In the case where the angular deformation of the test specimen is to be corrected, the correction is not to be performed on the weld metal and its proximity.
  ![Fig 2 Flank angle](images/image96.png)
  **Fig 2 Flank angle**

  | ![](https://kr-rule.krs.co.kr/Files/Document/GA-02-E/2025/image97.png)<br>(a) Transverse non-load-carrying fillet welded joint | ![](https://kr-rule.krs.co.kr/Files/Document/GA-02-E/2025/image98.png)<br>(b) Longitudinal fillet welded gusset |
  | --- | --- |
  | **Fig 3 Dimensions of fatigue test specimens** |   |

  ![Fig 4 Angular deformation of test specimen](https://kr-rule.krs.co.kr/Files/Document/GA-02-E/2025/image99.png)
  **Fig 4 Angular deformation of test specimen**

#### (3) Number of Fatigue Test Specimens

- **(A)** For each batch presented, unless otherwise agreed by the Society, one(1) test sample is to be taken from the test piece unless the weight of the products is greater than 300 tons or fraction thereof.
- **(B)** One(1) set of two(2) fatigue test specimens is to be prepared from one(1) test sample. Each of two(2) stress ranges shown in **Table 2** is to be tested, respectively.
- **(C)** The piece selected for the preparation of the test sample is to be the thickest in each batch. The number of fatigue test specimens in the product inspection tests may be increased at the discretion of the Society.

#### (4) Fatigue Tests

- **(A)** The fatigue tests are to be carried out before dispatch. Test conditions shown in **Table 2** are to be satisfied at least. Test conditions other than **Table 2** are to comply with a recognized national or international standard.

  **Table 2 Fatigue test conditions**

  | Kind of joints | Stress ratio<br>R (= σ_min/σ_max) | Max. stress<br>σ_max | Stress range<br>∆σ (N/mm^2) |   |
  | --- | --- | --- | --- | --- |
  | Transverse non-load-carrying<br>fillet welded joint | – | R_eH<sup>(1)</sup> | 70<sup>(2)</sup> | 150<sup>(2)</sup> |
  | Longitudinal fillet welded<br>gusset | 0.1 | – | 70<sup>(2)</sup> | 150<sup>(2)</sup> |
  | NOTE:<br>(1) R_eH : specified minimum yield strength of the test steel<br>(2) Required min. N_f for these stress ranges are shown in Notes of **Table 1**.<br>(3) The loading frequency without heat generation is to be selected. |   |   |   |   |
- **(B)** It is recommended that the fatigue tests are continued until the failure of the test specimens.
- **(C)** All the test specimens are to be selected and stamped by the Surveyor and tested in his presence, unless otherwise agreed.
- **(D)** Alternative tests other than fatigue tests in consideration of the relevant improvement mechanism of the fatigue properties may be accepted subject to the approval by the Society based on the satisfactory technical background concerned.

#### (5) Kind of Joints for Fatigue Tests

The kind of welded joints for fatigue tests (refer to **Table 2**) are to be agreed between the steel manufacturer and the purchaser, unless otherwise specified by the Society.

#### (6) Retest Procedures

- **(A)** Where the fatigue test specimens for two(2) stress ranges fail to satisfy the specified fatigue properties together, the batch is to be rejected. Where the N_f(number of cycles to failure) of the fatigue test is less than 70 % of the specified fatigue properties, re-testing is not allowed and the batch is to be rejected.
- **(B)** Where one of the fatigue test specimens fails to satisfy the specified fatigue properties, two(2) additional test specimens for the stress range concerned may be taken from the same batch of steels for re-testing. In the re-testing, if both of these additional specimens are tested with satisfactory results, the batch may be accepted.
