Repository: kimghw/KR_RULES_ENG

# PART 2 Materials and Welding

> RULES FOR CLASSIFICATION OF STEEL SHIPS / RA-02-E / 2025 / EN

- [[R] CHAPTER 1 MATERIALS](01_R_CHAPTER 1 MATERIALS.md)
  - Section 1 General
  - Section 2 Test Specimens and Testing Procedures
  - Section 3 Rolled Steels
  - Section 4 Steel Tubes and Pipes
  - Section 5 Castings
  - Section 6 Steel Forgings
  - Section 7 Copper and Copper Alloy
  - Section 8 Aluminium Alloys
- [[R] CHAPTER 2 WELDING](02_R_CHAPTER 2 WELDING.md)
  - Section 1 General
  - Section 2 Test Specimens and Testing Procedures
  - Section 3 Welding Work and Inspection
  - Section 4 Welding Procedure Qualification Tests

File: RULES FOR CLASSIFICATION OF STEEL SHIPS/RA-02-E_PART 2 Materials and Welding/15_G_Annex 2-11 High manganese austenitic steels (2020).md
# PART 2 Materials and Welding

> RULES FOR CLASSIFICATION OF STEEL SHIPS / RA-02-E / 2025 / EN / Guidance

## Annex 2-11 High manganese austenitic steels (2020)

### 1. Application

#### (1) This Guidance applies to the high manganese austenitic steel plate(hereinafter referred to as “high manganese austenitic steel“) for cargo tank in ships carrying liquefied gases in bulk or for fuel tank in ships using low-flash point fuels. Application is suitable for the following cargoes and/or fuels if authorized by the IGC and IGF Codes: (2023)

- **(A)** Butane (all isomers)
- **(B)** Butane-propane mixture
- **(C)** Carbon Dioxide (High Purity and reclaimed quality)
- **(D)** Ethane
- **(E)** Ethylene
- **(F)** Methane (LNG)
- **(G)** Pentane (all isomers)
- **(H)** Propane
- **(I)** Ammonia, anhydrous *(2025)*

#### (2) The high manganese austenitic steel used for purposes other than (1) may be applied this Guidance with the approval of the Society.

#### (3) The post-weld stress relief heat treatment specified in Pt 7, Ch 5, 1712. 2. (2) of the Rules is waived for ammonia cargo tanks containing ammonia. (2025)

#### (4) The requirements other than those specified in this Guidance are comply with the requirements specified in Pt 2, Ch 1, 301. of the Rules.


### 2. Definitions

#### (1) High manganese austenitic steel is the steel with a high amount of manganese in order to retain austenite as its primary phase at atmospheric and service temperature.

#### (2) Controlled cooling is a method of cooling from high temperature in accordance with designed cooling rate.


### 3. Manufacturing process

#### (1) The reduction ratio of slab to finished product thickness should be not less than 3:1. (2023)

#### (2) The grade, thickness, deoxidation practice and chemical composition are to comply with the requirements given in Table 1.

**Table 1 Grade, Thickness, Deoxidation Practice and Chemical Composition** ***(2021) (2023)***

| Grade | Thickness, $t$(mm) | Deoxidation Practice | Chemical Composition ($\%$) |   |   |   |   |   |   |   |   |
| --- | --- | --- | --- | --- | --- | --- | --- | --- | --- | --- | --- |
| Grade | Thickness, $t$(mm) | Deoxidation Practice | $C$ | $Si$<sup>(1)</sup> | $Mn$ | $P$ | $S$ | $Cu$ | $Cr$ | $N$ | $B$ |
| HMA400 | 6≤$t$≤40 | Killed and<br>Fine grain<br>treated | 0.35 ∼ 0.55 | 0.10 ∼ 0.50 | 22.50 ∼ 25.50 | 0.030<br>max. | 0.010<br>max. | 0.30 ∼ 0.70 | 3.00 ∼ 4.00 | 0.050<br>max. | 0.005<br>max. |
| NOTES:<br>(1) The content of other elements used for alloying and fine grain treatment may be specified by steelmaker, as appropriate.<br>(2) Silicon(Si) may be less than 0.10 %, provided total aluminum is 0.03 % or higher, or provided acid soluble aluminum is 0.025 % or higher. |   |   |   |   |   |   |   |   |   |   |   |


### 4. Heat treatment

#### (1) The heat treatment for high manganese austenitic steel is to be hot rolled and subsequent controlled cooling as necessary.

#### (2) Heat treatment following the final rolling process is not permitted.


### 5. Selection of test samples

#### (1) One test sample is to be taken from every similarly heat treated piece as rolled directly from one slab or ingot.

#### (2) The requirements specified in Pt 2, Ch 1, 301. 6 (4) of the Rules are to be applied to the selection of the test samples.


### 6. Selection of test specimens

#### (1) Tensile test specimens are to comply with the requirements shown in (a) to (c) below:

#### (2) Impact test specimens are to be taken according to the requirements specified in Pt 2, Ch 1, 301. 7 (3) of the Rules.


### 8. Welding consumables for high manganese austenitic steel

#### (1) Where no special requirements are given in 8, those as specified in Pt 2, Ch 2, 607. of the Rules apply in analogous manner.

#### (2) Welding consumables are classified as specified in Table 3.

**Table 3 Grades and Marks of Welding Consumables** ***(2023)***

| Material for TIG welding | Flux cored wire welding | Consumables for submerged welding |
| --- | --- | --- |
| *RY HMA* | *RW HMA* | *RU HMA* |

#### (3) Submerged arc welding consumables which have passed the tests for each welding process are to be appended with the suffixes shown in Table 4 at the end of their marks.

**Table 4 Marks**

| Welding technique | Marks |
| --- | --- |
| Multi-run technique | *M* |
| Two-run technique | *T* |
| Multi-run and Two-run technique | *TM* |

#### (4) Deposited metal test

- **(A)** Chemical composition
- **(B)** Mechanical properties for deposited metal are to comply with the requirements in **Table 5**.

  **Table 5 Mechanical properties for Deposited Metal**

  | Tensile test |   |   | Charpy V notch Impact test |   |
  | --- | --- | --- | --- | --- |
  | Yield strength<br>($\mathrm{N}/mm ^{2}$) | Tensile strength<br>($\mathrm{N}/mm ^{2}$) | Elongation<br>(%) | Test temp.<br>(℃) | Average absorbed energy (J) |
  | 400 min. | 660 min. | 22 min. | -196 | 27 min. |

#### (5) Butt weld test

Mechanical properties for butt weld test are to comply with the requirements in **Table 6**.

**Table 6 Mechanical properties for butt weld test**

| Yield strength<br>($\mathrm{N}/mm ^{2}$) | Bend test | Charpy V notch Impact test |   |
| --- | --- | --- | --- |
| Yield strength<br>($\mathrm{N}/mm ^{2}$) | Bend test | Test temp.<br>(℃) | Average absorbed energy (J) |
| 660 min. | The test specimens are to be capable of withstanding, without crack exceeding 3 mm long on the outer surface of the specimen or other defects. | -196 | 27 min. |

#### (6) Fillet weld test

Fillet weld test is to be in accordance with the requirements in **Pt 2**, **Ch 2**, **602. 7** of the Rules.


### 9. Welder

#### (1) Welders for high manganese austenitic steel are to have a qualification by welder qualification test with high manganese austenitic steel specimen in accordance with Pt 2, Ch 2, Sec. 5 of the Rules.

#### (2) Welders who engage in welding for high manganese austenitic steel is to have passed qualification test with high manganese austenitic steel.


### 10. Welding procedure qualification tests

#### (1) Welding procedure qualification tests for high manganese austenitic steel is to be in accordance with the requirements in Pt 7, Ch 5, Sec 6 of Rules and Rules/Guidances for the Classification of Ships Using Low-flashpoint Fuels.

#### (2) The kinds of test and the number of test for butt welded joints is to be as shown in Table 7.

**Table 7 Kinds of Test for Plates with Butt Welded Joints** ***(2023)***

| Grades and material symbols of test specimens |   | Kinds and number of specimens for test<sup>(1)</sup>(2) |   |   |   |   |   |   |
| --- | --- | --- | --- | --- | --- | --- | --- | --- |
| Grades and material symbols of test specimens |   | Visual insp. | Tensile test | Bend test | Impact test | Macro-<br>structure insp. | Hard.<br>test<br><sup>(6)</sup> | Non-<br>destructive insp.<br><sup>(7)</sup> |
| High manganese austenitic steel | *HMA400* | Welding positions of whole length | 3<sup>(3)</sup> | 2<sup>(4)</sup> | <sup>(5)</sup> | 1 | 1 | Welding positions of whole length |
| NOTES:<br>(1) Where found necessary by the Society, microscopic test, hardness test and tests other than these may be required.<br>(2) Welding procedure test assembly is in accordance with **Fig 2.2.6(***RL9N490*) of the Rules.<br>(3) Two specimens are to be taken transversely and one specimen is to be taken longitudinally.(See **Fig 2.2.6 of the Rules**)<br>(4) Face bend and root bend specimens are used in accordance with **Pt 2, Ch 2, 404. 5** of the Rules.<br>(5) No. of test sets and position of notch are in accordance with **P t 7 , C h 5 , S ec 6** of Rules and **Rules/Guidances for the Classification of Ships Using Low-flashpoint Fuels**.<br>(6) For reference<br>(7) Non-destructive inspection for detection of internal imperfections is, in principle, to be radiographic inspection. Surface inspections by penetrant examination are to be carried out. |   |   |   |   |   |   |   |   |

#### (3) The hardness test of fillet welding is for the reference.

#### (4) The welding procedure qualification test is carried out considering the following points.

- **(A)** Special attention is to be given to the first root pass when applying flux-cored arc welding (FCAW); reduced amperage is to be considered. And weld gas composition of FCAW may be normally an 80/20 mix of argon and carbon dioxide.
- **(B)** Welding heat input is to be controlled equal to maximum 30 kJ/cm or below.


### 11. Welding practice

#### (1) Distance between the weld and nozzle is to be kept to a minimum to reduce the oxygen content at the vicinity of the weld pool.

#### (2) Appropriate ventilation is to be provided to reduce exposure to hazardous welding fumes.

#### (3) The edges to be welded are to be smooth, uniform and free from moisture, grease, rust and paint which may cause injurious defects in welded joints.


### 12. Marking

#### (1) Steel plates which have satisfactorily complied with the required tests are to be marked with the identification mark in accordance with Pt 2, Ch 1, 301. 11 of the Rules.

#### (2) Where the plates are controlled cooling : CC} (e.g. : HMA400 CC}) (2023) #imgID-97_s2

File: RULES FOR CLASSIFICATION OF STEEL SHIPS/RA-02-E_PART 2 Materials and Welding/16_G_Annex 2-12 Guidance for advanced non-destructive testing of materials.md
# PART 2 Materials and Welding

> RULES FOR CLASSIFICATION OF STEEL SHIPS / RA-02-E / 2025 / EN / Guidance

## Annex 2-12 Guidance for advanced non-destructive testing of materials and welds (2021)

### 1. General

#### (1) Application

- **(A)** This requirements gives minimum requirements on the methods and quality levels that are to be adopted for the advanced non-destructive testing (ANDT) of materials and welds during new building of ships. The ANDT is to be performed by the shipbuilder, manufacturer or its subcontractors in accordance with these requirements. The Society’s surveyor may require witnessing testing.
- **(B)** It is the shipbuilder’s or manufacturer’s responsibility to ensure that testing specifications and procedures are adhered to during the construction, and the report is to be made available to the Society on the findings made by the ANDT.
- **(C)** The extent and method of testing, and the number of checkpoints are normally agreed between the shipyard and the Society.

#### (2) Terms and definitions

The following terms and definitions apply for this document.

- **(A)** ANDT : Advanced non-destructive testing
- **(B)** RT-D : Digital Radiography
- **(C)** RT-S : Radioscopic testing with digital image acquisition(dynamic≥12bit)
- **(D)** RT-CR : Testing with computed radiography using storage phosphor imaging plates
- **(E)** PAUT : Phased Array Ultrasonic Testing
- **(F)** TOFD : Time of Flight Diffraction
- **(G)** AUT : Automated Ultrasonic Examinations. A technique of ultrasonic examination performed with equipment and search units that are mechanically mounted and guided, remotely operated, and motor-controlled (driven) without adjustments by the technician. The equipment used to perform the examinations is capable of recording the ultrasonic response data, including the scanning positions, by means of integral encoding devices such that imaging of the acquired data can be performed.
- **(H)** SAUT : Semi-Automated Ultrasonic Examinations. A technique of ultrasonic examination performed with equipment and search units that are mechanically mounted and guided, manually assisted (driven), and which may be manually adjusted by the technician. The equipment used to perform the examinations is capable of recording the ultrasonic response data, including the scanning positions, by means of integral encoding devices such that imaging of the acquired data can be performed.

#### (3) Materials

ANT should be applied to the materials in **Pt 2**, **Ch 1** of the Rules. For other materials, the application is as recognized by the Society.

#### (4) Welding processes

These requirements apply to welding processes specified in **Table 1**. ANDT of welding process unspecified in **Table 1** is to be to the satisfaction of the Society.

**Table 1 Applicable welding process**

| **Welding process** |   | ***ISO 4063:2009*** |
| --- | --- | --- |
| Manual welding | Shield Metal Arc Welding(SMAW) | 111 |
| Resistance welding | Flash welding(FW) | 24 |
| Semi-automatic welding | (1) Metal Inert Gas welding(MIG)<br>(2) Metal Active Gas welding(MAG)<br>(3) Flux Cored Arc Welding(FCAW) | 131<br>135, 138<br>136 |
| TIG welding | Gas Tungsten Arc Welding(GTAW) | 141 |
| Automatic welding | (1) Submerged Arc Welding(SAW)<br>(2) Electro-gas Welding(EGW)<br>(3) Electro-slag Welding(ESW) | 12<br>73<br>72 |

#### (5) Welding joints

These requirements apply to butt welds with full penetration. Variations of joint design, for example, tee, corner and cruciform joints (with or without full penetration) can be tested using PAUT. The constraints of joint design with respect to testing are to be recognized, documented, and agreed with the Society before application.

#### (6) Timing of ANDT

- **(A)** ANDT are to be conducted after welds have cooled to ambient temperature and after post weld heat treatment where applicable.
- **(B)** Timing of ANDT on ship hull welds on steels with specified minimum yield stress in the range of 420 N/mm^2 to 690 N/mm^2 shall be in accordance with **1.** (9) of **Annex 2-7**.

#### (7) Testing methods

- **(A)** The methods mentioned in this **Annex** for detection of imperfections are PAUT(only automated / semi-automated PAUT), TOFD, RT-D.
- **(B)** Applicable methods for testing of the different types of materials and weld joints are given in **Table 2**.

  **Table 2 Applicable methods for testing of materials and weld joints**

  | **MATERIALS AND WELD JOINTS** | **PARENT MATERIAL THICKNESS(t)** | **APPLICABLE**<br>**METHODS** |
  | --- | --- | --- |
  | Ferritic butt welds with full penetration | t < 6 mm | RT-D |
  | Ferritic butt welds with full penetration | 6 mm ≤ t ≤ 40 mm | PAUT, TOFD, RT-D |
  | Ferritic butt welds with full penetration | t > 40 mm | PAUT, TOFD, RT-D<sup>(1)</sup> |
  | Ferritic tee joints and corner joints with full penetration | t ≥ 6 mm | PAUT, RT-D<sup>(1)</sup> |
  | Ferritic cruciform joints with full penetration | t ≥ 6 mm | PAUT<sup>(1)</sup> |
  | Austenitic stainless steel butt welds<br>with full penetration<sup>(2)</sup> | t < 6 mm | RT-D |
  | Austenitic stainless steel butt welds<br>with full penetration<sup>(2)</sup> | 6 mm ≤ t ≤ 40 mm | RT-D, PAUT<sup>(1)</sup> |
  | Austenitic stainless steel butt welds<br>with full penetration<sup>(2)</sup> | t > 40 mm | PAUT<sup>(1)</sup>, RT-D<sup>(1)</sup> |
  | Austenitic stainless steel tee joints,<br>corner joints with full penetration<sup>(2)</sup> | t ≥ 6 mm | PAUT<sup>(1)</sup>, RT-D<sup>(1)</sup> |
  | Aluminum tee joints and corner<br>joints with full penetration | t ≥ 6 mm | PAUT<sup>(1)</sup>, RT-D<sup>(1)</sup> |
  | Aluminum cruciform joints with full penetration | t ≥ 6 mm | PAUT<sup>(1)</sup> |
  | Aluminum butt welds with full penetration | t < 6 mm | RT-D |
  | Aluminum butt welds with full penetration | 6 mm ≤ t ≤ 40 mm | RT-D, TOFD, PAUT |
  | Aluminum butt welds with full penetration | t > 40 mm | TOFD, PAUT, RT-D<sup>(1)</sup> |
  | Cast Copper Alloy | All | PAUT, RT-D<sup>(1)</sup> |
  | Steel forgings | All | PAUT, RT-D<sup>(1)</sup> |
  | Steel castings | All | PAUT, RT-D<sup>(1)</sup> |
  | Base materials/Rolled steels, Wrought Aluminum Alloys | t < 6 mm | RT-D |
  | Base materials/Rolled steels, Wrought Aluminum Alloys | 6 mm ≤ t ≤ 40 mm | PAUT, TOFD, RT-D |
  | Base materials/Rolled steels, Wrought Aluminum Alloys | t > 40 mm | PAUT, TOFD, RT-D<sup>(1)</sup> |
  | Note:<br>(1) Only applicable with limitations, need special qualification subject to acceptance by the Society.<br>(2) The ultrasonic testing of anisotropic material using advanced methods will require specific procedures and techniques. Additionally, the use of complementary techniques and equipment may also be required, e.g. using angle compression waves, and/or creep wave probes for detecting defects close to the surface. |   |   |


### 3. Technique and procedure qualification

#### (1) General

The shipbuilder or manufacturer has to submit to the Society the following documentation for review.

- **(A)** The technical documentation of the ANDT
- **(B)** The operating methodology and procedure of the ANDT according to **8.**
- **(C)** Result of software simulation, when applicable

#### (2) Software simulation

Software simulation may be required by the Society, when applicable for PAUT or TOFD techniques. The simulation may include initial test set-up, scan plan, volume coverage, result image of artificial flaw etc.. In some circumstances, artificial defect modeling/simulation may be needed or required by the project.

#### (3) Procedure qualification test

The procedure qualification for ANDT system shall include the following steps.

- **(A)** Review of available performance data for the inspection system (detection abilities and defect sizing accuracy)
- **(B)** Identification and evaluation of significant parameters and their variability
- **(C)** Planning and execution of a repeatability and reliability test programme which including onsite demonstration
- **(D)** Documentation of results from the repeatability and reliability test programs

#### (4) The data from the repeatability and reliability test program specified in (3) (C) above is to be analyzed with respect to comparative qualification block test report and onsite demonstration. The qualification block shall be in accordance with ASME V Article 14 MANDATORY APPENDIX II UT PERFORMANCE DEMONSTRATION CRITERIA or agreed by the Society, and at least the intermediate level qualification blocks shall be used. The high level qualification blocks shall be used when sizing error distributions and an accurate POD need to be evaluated. The demonstration process onsite shall be witnessed by the Society’s surveyor.


### 5. Onsite review

#### (1) For the test welds, supplementary NDT shall be performed on an agreed proportion of welds to be cross checked with other methods. Alternatively, other documented reference techniques may be applied to compare with ANDT results.

#### (2) Data analyses shall be performed in accordance with the above activities. Probability of Detection (PoD) and sizing accuracy shall be established when applicable.

#### (3) When the result of inspection review does not conform to the approved procedure, the inspection shall be suspended immediately. Additional procedure review qualification and demonstration shall be undertaken to account for any nonconformity.

#### (4) When a significant nonconformity is found, the Society has the right to reject the results of such activities.


### 6. Surface condition

#### (1) Area to be examined shall be free from scale, loose rust, weld spatter, oil, grease, dirt or paint that might affect the sensitivity of the testing method.

#### (2) Where there is a requirement to carry out PAUT or TOFD through paint, the suitability and sensitivity of the test shall be confirmed through an appropriate transfer correction method defined in the procedure. In all cases, if transfer losses exceed 12 dB, the reason shall be considered and further preparation of the scanning surfaces shall be carried out, if applicable. If testing is done through paint, then the procedure shall be qualified on a painted surface.

#### (3) The requirement for acceptable test surface finish is to ensure accurate and reliable detection of defects. For the testing of welds, where the test surface is irregular or has other features likely to interfere with the interpretation of NDT results, the weld is to be ground or machined.


### 8. Testing requirements

#### (1) General

- **(A)** The shipyard or manufacturer is to ensure that personnel carrying out NDT or interpreting the results of NDT are qualified to the appropriate level as detailed in **2.**.
- **(B)** Procedures
  - **(a)** All NDT are to be carried out to a procedure that is representative of the item under inspection.
  - **(b)** Procedures are to identify the component to be examined, the NDT method, equipment to be used and the full extent of the examinations including any test restrictions.
  - **(c)** Procedures are to include the requirement for components to be positively identified and for a datum system or marking system to be applied to ensure repeatability of inspections.
  - **(d)** Procedures are to include the method and requirements for equipment calibrations and functional checks, together with specific technique sheets/scan plans, for the component under test.
  - **(e)** Procedures are to be approved by personnel qualified to Level III in the appropriate technique in accordance with a recognised standard.
  - **(f)** Procedures are to be reviewed by the Society’s Surveyor.
- **(C)** The methods considered within the application defined in **1.** (7).
- **(D)** PAUT techniques shall conform as a minimum to (2). Depending on the complexity of the item under test and the access to surfaces, there may be a requirement for additional scans and/or complementary NDT techniques to ensure that full coverage of the item is achieved.
  - **(a)** PAUT of welds shall include a linear scan of the fusion face, together with other scans as defined in the specific test technique. Refer to linear scan requirements in (2) (B) (d).
- **(E)** TOFD techniques shall conform as a minimum to (3). Depending on the complexity of the item under test and the access to surfaces, there may be a requirement for additional scans and/or complementary NDT techniques to ensure that full coverage of the item is achieved.
- **(F)** RT-D techniques shall conform as a minimum to (4). RT-D comprises of two main RT methods; RT-S and RT-CR. Other methods may be included (e.g. radioscopy systems), however, then must conform to this **Annex** as applicable, and any specific requirements shall demonstrate equivalence to these requirements.
  - **(a)** In all RT-D methods, in addition to specific requirements, detector output quality control methods shall be described within the procedure.
  - **(b)** The procedure shall define the level of magnification, post-processing tools, image/data security and storage, for final evaluation and reporting.

#### (2) PAUT

PAUT shall be carried out according to procedures based on *ISO 13588:2019*, *ISO 18563-1:2015*, *ISO 18563-2:2017*, *ISO 18563-3:2015* and *ISO 19285:2017* or recognized standards and the specific requirements of the Society.

- **(A)** Information required prior to testing
  A procedure shall be written and include the following information as in minimum shown in Table 3. When an essential variable in Table 3 is to change from the specified value, or range of values, the written procedure shall require requalification. When a nonessential variable is to change from the specified value, or range of values, requalification of the written procedure is not required. All changes of essential or nonessential variables from the value, or range of values, specified by the written procedure shall require revision of, or an addendum to, the written procedure.

  **Table 3 Requirements of a PAUT Procedure**

  | **Requirement** | **Essential Variable** | **Nonessential Variable** |
  | --- | --- | --- |
  | Material types or weld configurations to be examined, including thickness dimensions and material product form (castings, forgings, pipe, plate, etc.) | √ |   |
  | The surfaces from which the examination shall be performed | √ |   |
  | Technique(s) (straight beam, angle beam, contact, and/or immersion) | √ |   |
  | Angle(s) and mode(s) of wave propagation in the material | √ |   |
  | Search unit type, frequency, element size and number, pitch and gap dimensions, and shape | √ |   |
  | Focal range(identify plane, depth, or sound path) | √ |   |
  | Virtual aperture size(i.e., number of elements, effective height(1), and element width) | √ |   |
  | Focal laws for E-scan and S-scan (i.e., range of element numbers used, angular range used, element or angle increment change) | √ |   |
  | Special search units, wedges, shoes, or saddles, when used | √ |   |
  | Ultrasonic instrument(s) | √ |   |
  | Calibration [calibration block(s) and technique(s)] | √ |   |
  | Directions and extent of scanning | √ |   |
  | Scanning(manual vs. automatic) | √ |   |
  | Method for sizing indications and discriminating geometric from flaw indications | √ |   |
  | Computer enhanced data acquisition, when used | √ |   |
  | Scan overlap(decrease only) | √ |   |
  | Personnel performance requirements, when required | √ |   |
  | Testing levels, acceptance levels and/or recording levels | √ |   |
  | Personnel qualification requirements |   | √ |
  | Surface condition(examination surface, calibration block) |   | √ |
  | Couplant(brand name or type) |   | √ |
  | Post-examination cleaning technique |   | √ |
  | Automatic alarm and/or recording equipment, when applicable |   | √ |
  | Records, including minimum calibration data to be recorded (e.g., instrument settings) |   | √ |
  | Environmental and safety issues |   | √ |
  | Note:<br>(1) Effective height is the distance from the outside edge of the first to last element used in the focal law. |   |   |
- **(B)** Testing
  - **(a)** Testing levels
    The testing levels specified in the testing procedure shall be in accordance with recognized standards accepted by the Society. Four testing levels are specified in *ISO 13588:2019*, each corresponding to a different probability of detection of imperfections.
  - **(b)** Weld Examinations
    The weld examinations shall in accordance with ISO 13588:2019 and the additional special requirements of this **Annex**.
  - **(c)** Material Examinations
    Material examinations shall conform to **1.** (3) as a minimum.
  - **(d)** Volume to be inspected
    (ⅰ) The purpose of the testing shall be defined by the testing procedure. Based on this, the volume to be inspected shall be determined.
    (ⅱ) A scan plan shall be provided. The scan plan shall show the beam coverage, the weld thickness and the weld geometry.
    (ⅲ) If the evaluation of the indications is based on amplitude only, it is a requirement that an ‘E’ scan (or linear scan) shall be utilized to scan the fusion faces of welds, so that the sound beam is perpendicular to the fusion face ± 5º. This requirement may be omitted if an ‘S’ (or sectorial) scan can be demonstrated to verify that discontinuities at the fusion face can be detected and sized, using the stated procedure (note, this demonstration shall utilize reference blocks containing suitable reflectors in location of fusion zone).
  - **(e)** Reference blocks
    Depending on the testing level, a reference block shall be used to determine the adequacy of the testing (e.g. coverage, sensitivity setting). The design and manufacture of reference blocks shall be in accordance with *ISO 13588:2019* or recognized quivalent standards and the specific requirements of the Society.
  - **(f)** Indication assessment
    Indications detected when applying testing procedure shall be evaluated either by length and height or by length and maximum amplitude. Indication assessment shall be in accordance with *ISO 19285:2017* or recognized standards and the specific requirements of the Society. The sizing techniques include reference levels, Time Corrected Gain(TCG), Distance Gain Size(DGS) and 6 dB drop. 6 dB drop method shall only be used for measuring the indications larger than the beam width.

#### (3) TOFD

TOFD shall be carried out according to procedure based on *ISO 10863:2011*, and *ISO 15626:2018* or recognized standards and the specific requirements of the Society.

- **(A)** Information required prior to testing
  A procedure shall be written and include the following information as shown in **Table 4**. When an essential variable in **Table 4** is to change from the specified value, or range of values, the written procedure shall require requalification. When a nonessential variable is to change from the specified value, or range of values, requalification of the written procedure is not required. All changes of essential or nonessential variables from the value, or range of values, specified by the written procedure shall require revision of, or an addendum to, the written procedure.

  **Table 4 Requirements of a TOFD Procedure**

  | **Requirement** | **Essential**<br>**Variable** | **Nonessential**<br>**Variable** |
  | --- | --- | --- |
  | Weld configurations to be examined, including thickness dimensions and material product form (castings, forgings, pipe, plate, etc.) | √ |   |
  | The surfaces from which the examination shall be performed | √ |   |
  | Angle(s) of wave propagation in the material | √ |   |
  | Search unit type(s), frequency(ies), and element size(s)/shape(s) | √ |   |
  | Special search units, wedges, shoes, or saddles, when used | √ |   |
  | Ultrasonic instrument(s) and software(s) | √ |   |
  | Calibration [calibration block(s) and technique(s)] | √ |   |
  | Directions and extent of scanning | √ |   |
  | Scanning (manual vs. automatic) | √ |   |
  | Data sampling spacing (increase only) | √ |   |
  | Method for sizing indications and discriminating geometric from flaw indications | √ |   |
  | Computer enhanced data acquisition, when used | √ |   |
  | Scan overlap (decrease only) | √ |   |
  | Personnel performance requirements, when required | √ |   |
  | Testing levels, acceptance levels and/or recording levels | √ |   |
  | Personnel qualification requirements |   | √ |
  | Surface condition (examination surface, calibration block) |   | √ |
  | Couplant (brand name or type) |   | √ |
  | Post-examination cleaning technique |   | √ |
  | Automatic alarm and/or recording equipment, when applicable |   | √ |
  | Records, including minimum calibration data to be recorded (e.g., instrument settings) |   | √ |
  | Environmental and safety issues |   | √ |
- **(B)** Testing
  - **(a)** Testing levels
    The testing levels specified in the testing procedure shall be in accordance with recognized standards accepted by the Society. Four testing levels are specified in *ISO 10863:2011*, each corresponding to a different probability of detection of imperfections.
  - **(b)** Volume to be inspected
    (ⅰ) The purpose of the testing shall be defined by the testing procedure. Based on this, the volume to be inspected shall be determined.
    (ⅱ) A scan plan shall be provided. The scan plan shall show the locations of the probes, beam coverage, the weld thickness and the weld geometry.
  - **(c)** Due to the nature of the TOFD method, there is a possibility that the scan plan may reveal weld volume zones that will not receive full TOFD coverage (commonly known as dead zones, either in the lateral wave, back wall, or both). If the scan plan reveals that these dead zones are not adequately inspected, then further TOFD scans and/or complementary NDT methods shall be applied to ensure full inspection coverage.

#### (4) RT-D

Digital radiography shall be performed per procedure(s) based on *ISO 17636-2:2013* and standards referenced therein, or recognized standards and additional specific requirements of the Society. Any variation to applying the standard (e.g. IQI placement) shall be agreed with Society.

- **(A)** A procedure shall be written and include the following information as shown in **Table 5**.
- **(B)** Testing levels
  Regarding choice of testing level per *ISO 17636-2:2013* this is referred to in **9.** (4).

  | **Table 5** Requirements of a Digital radiography Procedure |
  | --- |
  | **Requirement** |
  | Material types or weld configurations to be examined, including thickness dimensions and material product form (castings, forgings, pipe, plate, etc.) |
  | **Digitizing System Description:** |
  | Manufacturer and model no. of digitizing system |
  | Physical size of the usable area of the image monitor |
  | Film size capacity of the scanning device |
  | Spot size(s) of the film scanning system |
  | Image display pixel size as defined by the vertical/horizontal resolution limit of the monitor |
  | Illuminance of the video display |
  | Data storage medium |
  | **Digitizing Technique:** |
  | Digitizer spot size (in microns) to be used |
  | Loss-less data compression technique, if used |
  | Method of image capture verification |
  | Image processing operations |
  | Time period for system verification |
  | **Spatial resolution used:** |
  | Contrast sensitivity (density range obtained) |
  | Dynamic range used |
  | Spatial linearity of the system |
  | Material type and thickness range |
  | Source type or maximum X-ray voltage used |
  | Detector type |
  | Detector calibration |
  | Minimum source-to-object distance |
  | Distance between the test object and the detector |
  | Source size |
  | Test object scan plan (if applicable) |
  | Image Quality Measurement Tools |
  | Image Quality Indicator (IQI) |
  | Wire Image Quality Indicator |
  | Duplex Image Quality Indicator |
  | Image Identification Indicator |
  | Testing levels, acceptance levels and/or recording levels |
  | Personnel qualification requirements |
  | Surface condition |
  | Records, including minimum calibration data to be recorded |
  | Environmental and Safety issues |


### 9. Acceptance Levels

#### (1) General

- **(A)** This section details the acceptance levels followed for the assessment of the NDT results. Methods include but are not limited to: Phased array ultrasonic testing(PAUT), Time of flight diffraction(TOFD), Digital radiography(RT-D).
- **(B)** It may be necessary to combine testing methods to facilitate the assessment of indications against the acceptance criteria.

#### (2) PAUT

- **(A)** The relationship between acceptance levels, testing levels and quality levels is given in **Table 6**. Quality levels and acceptance levels for PAUT of welds shall be in accordance with *ISO 19285:2017* or recognized standard agreed with the Society.

  **Table 6 Acceptance levels for PAUT**

  | **Quality levels according**<br>**to ISO 5817:2014** | **Testing level according to**<br>**ISO 13588:2019** | **Acceptance levels according**<br>**to ISO 19285:2017** |
  | --- | --- | --- |
  | C, D | A | 3 |
  | B | B | 2 |
  | By agreement | C | 1 |
  | Special application | D | By agreement |
- **(B)** Material Examinations
  Quality levels and acceptance levels for PAUT of material testing shall be in accordance to recognized standard agreed with the Society. The acceptance levels for material examinations shall conform as a minimum to the appropriate Technical Rules.

#### (3) TOFD

The relationship between acceptance levels, testing levels and quality levels is given in **Table 7**. Quality levels and acceptance levels for TOFD of welds shall be in accordance to *ISO 15626:2018* or recognized standard agreed with the Society.

**Table 7 Acceptance levels for TOFD**

| **Quality levels according to**<br>**ISO 5817:2014** | **Testing level according to**<br>**ISO 10863:2011** | **Acceptance level**<br>**according to**<br>**ISO 15626:2018** |
| --- | --- | --- |
| B(Stringent) | C | 1 |
| C(Intermediate) | At least B | 2 |
| D(Moderate) | At least A | 3 |

#### (4) RT-D

The relationship between acceptance levels, testing levels and quality levels is given in **Table 8**. Quality levels and acceptance levels for Digital Radiography of welds shall be in accordance with *ISO 10675* or standard agreed with the Society.

**Table 8 Acceptance levels for RT-D**

| **Quality levels according**<br>**to ISO 5817:2014 or ISO**<br>**10042:2018** | **Testing**<br>**techniques/level(class)**<br>**according to**<br>**ISO 17636-2:2013** | **Acceptance level**<br>**according to**<br>**ISO 10675-1:2016 & ISO**<br>**10675-2:2017** |
| --- | --- | --- |
| B(Stringent) | B (class) | 1 |
| C(Intermediate) | B<sup>(1)</sup> (class) | 2 |
| D(Moderate) | A (class) | 3 |
| Notes<br>(1) For circumferential weld testing, the minimum number of exposures may correspond to the requirements of ISO 17636-2:2013, class A |   |   |


### 10. Reporting

#### (1) The test report shall include at least the information of Table 9.

#### (2) Results of NDT are to be recorded and evaluated by the shipbuilder or manufacturer on a continual basis. These records are to be available to the Surveyor.

#### (3) The shipbuilder or manufacturer is to be responsible for the review, interpretation, evaluation and acceptance of the results of NDT. Reports stating compliance or otherwise with the criteria established in the inspection procedure are to be issued.

#### (4) In addition to the above general reporting requirements, all specified NDT methods will have particular requirements and details that shall be listed in the report. Refer to the applicable method standards for specific requirements.

#### (5) The shipbuilder or manufacturer is to keep the inspection records for the appropriate period deemed by Society.
