Repository: kimghw/KR_RULES_ENG

# PART 2 Materials and Welding

> RULES FOR CLASSIFICATION OF STEEL SHIPS / RA-02-E / 2025 / EN

- [[R] CHAPTER 1 MATERIALS](01_R_CHAPTER 1 MATERIALS.md)
  - Section 1 General
  - Section 2 Test Specimens and Testing Procedures
  - Section 3 Rolled Steels
  - Section 4 Steel Tubes and Pipes
  - Section 5 Castings
  - Section 6 Steel Forgings
  - Section 7 Copper and Copper Alloy
  - Section 8 Aluminium Alloys
- [[R] CHAPTER 2 WELDING](02_R_CHAPTER 2 WELDING.md)
  - Section 1 General
  - Section 2 Test Specimens and Testing Procedures
  - Section 3 Welding Work and Inspection
  - Section 4 Welding Procedure Qualification Tests

File: RULES FOR CLASSIFICATION OF STEEL SHIPS/RA-02-E_PART 2 Materials and Welding/README.md
# PART 2 Materials and Welding

> RULES FOR CLASSIFICATION OF STEEL SHIPS / RA-02-E / 2025 / EN

- [[R] CHAPTER 1 MATERIALS](01_R_CHAPTER 1 MATERIALS.md)
  - Section 1 General
  - Section 2 Test Specimens and Testing Procedures
  - Section 3 Rolled Steels
  - Section 4 Steel Tubes and Pipes
  - Section 5 Castings
  - Section 6 Steel Forgings
  - Section 7 Copper and Copper Alloy
  - Section 8 Aluminium Alloys
- [[R] CHAPTER 2 WELDING](02_R_CHAPTER 2 WELDING.md)
  - Section 1 General
  - Section 2 Test Specimens and Testing Procedures
  - Section 3 Welding Work and Inspection
  - Section 4 Welding Procedure Qualification Tests
  - Section 5 Welders and Welder Performance Qualification Scheme (2018)
  - Section 6 Welding Consumables
- [[G] CHAPTER 1 MATERIALS](03_G_CHAPTER 1 MATERIALS.md)
  - Section 1 General
  - Section 2 Test Specimens and Testing Procedures
  - Section 3 Rolled Steels
  - Section 4 Steel Tubes and Pipes
  - Section 5 Castings
  - Section 6 Steel Forgings
  - Section 7 Copper and Copper Alloys
  - Section 8 Aluminium Alloys
- [[G] CHAPTER 2 WELDING](04_G_CHAPTER 2 WELDING.md)
  - Section 1 General
  - Section 3 Welding Works and Inspection
  - Section 4 Welding Procedure Qualification Tests
  - Section 5 Welders and Welder Performance Qualification Scheme (2018)
  - Section 6 Welding Consumables
- [[G] Annex 2-1 Guidance for seamless forged steel drums](05_G_Annex 2-1 Guidance for seamless forged steel drums.md)
  - 1. Seamless forged steel drums
- [[G] Annex 2-2 Guidance for non-destructive testing of marine steel castings](06_G_Annex 2-2 Guidance for non-destructive testing of marine steel casting.md)
  - 1. Application
  - 2. Personnel Requirements (2021)
  - 3. Casting Condition
  - 4. Extent of Inspections
  - 5. Examination Procedures
  - 6. Acceptance Criteria
  - 7. Reporting
  - 8. Rectification of Defects
- [[G] Annex 2-3 Guidance for surface inspection of cast steel crankshafts](07_G_Annex 2-3 Guidance for surface inspection of cast steel crankshafts.md)
  - 1. Application
  - 3. Methods of inspection
  - 4. Inspection during intermediate stage
  - 5. Standards for surface inspection
  - 6. Standards for allowable limit of defects for surface inspection
- [[G] Annex 2-4 Guidance for repairs by welding for cast steel crank throws](08_G_Annex 2-4 Guidance for repairs by welding for cast steel crank throws.md)
  - 1. Applications
  - 2. The scope and conditions permitting repairs
  - 4. Methods of repairs
  - 7. Preliminary test
- [[G] Annex 2-5 Guidance for non-destructive examination of hull and machinery steel forgings](09_G_Annex 2-5 Guidance for non-destructive examination of hull and machine.md)
  - 1. Application
  - 2. Surface Inspections
  - 3. Ultrasonic testing
- [[G] Annex 2-6 Guidance for liquid penetrant inspection and repair of defects of copper alloy propeller castings](10_G_Annex 2-6 Guidance for liquid penetrant inspection and repair of defec.md)
  - 2. The liquid penetrant inspection
  - 3. Repair of defects
  - 4. Repair Welding
  - 5. Straightening
- [[G] Annex 2-7 Guidance for non-destructive testing of ship hull steel welds](11_G_Annex 2-7 Guidance for non-destructive testing of ship hull steel weld.md)
  - 1. General
  - 3. Magnetic particle testing(MT)
  - 4. Liquid penetrant testing(PT)
  - 5. Radiographic Testing(RT)
  - 6. Ultrasonic Testing(UT)
  - 7. Acceptance Levels(criteria) (2021)
  - 8. Reporting (2021)
  - 9. Unacceptable indications and repairs (2021)
- [[G] Annex 2-8 Reinforced plastic materials](12_G_Annex 2-8 Reinforced plastic materials.md)
  - 1. General
  - 2. Thermosetting resins
  - 3. Fiber reinforcements
  - 4. Core materials
- [[G] Annex 2-9 Offshore mooring chain](13_G_Annex 2-9 Offshore mooring chain.md)
  - 3. Rolled steel bars
  - 4. Forged steel
  - 5. Steel castings for chains
  - 6. Materials for studs
- [[G] Annex 2-10 Hull Structural Steels with Improved Fatigue Properties](14_G_Annex 2-10 Hull Structural Steels with Improved Fatigue Properties.md)
  - 1. Application
  - 2. Definitions
  - 3. Weld ability
  - 4. Additional requirements related to fatigue properties
  - 5. Testing and Inspection related to Fatigue Properties
- [[G] Annex 2-11 High manganese austenitic steels (2020)](15_G_Annex 2-11 High manganese austenitic steels (2020).md)
  - 1. Application
  - 2. Definitions
  - 3. Manufacturing process
  - 4. Heat treatment
  - 5. Selection of test samples
  - 6. Selection of test specimens
  - 8. Welding consumables for high manganese austenitic steel
  - 9. Welder
  - 10. Welding procedure qualification tests
  - 11. Welding practice
  - 12. Marking
- [[G] Annex 2-12 Guidance for advanced non-destructive testing of materials and welds (2021)](16_G_Annex 2-12 Guidance for advanced non-destructive testing of materials.md)
  - 1. General
  - 3. Technique and procedure qualification
  - 5. Onsite review
  - 6. Surface condition
  - 8. Testing requirements
  - 9. Acceptance Levels
  - 10. Reporting

File: RULES FOR CLASSIFICATION OF STEEL SHIPS/RA-02-E_PART 2 Materials and Welding/01_R_CHAPTER 1 MATERIALS.md (part 2 of 10)
# PART 2 Materials and Welding
  | *E* | 235 min. | 400~520<sup>(3)</sup> | 22 min. | -40 | 27 min. | 20 min. | 34 min. | 24 min. | 41 min. | 27 min. |
  | *AH* 32 | 315 min. | 440~570 | 22 min. | 0 | 31 min. | 22 min. | 38 min. | 26 min. | 46 min. | 31 min. |
  | *DH* 32 | 315 min. | 440~570 | 22 min. | -20 | 31 min. | 22 min. | 38 min. | 26 min. | 46 min. | 31 min. |
  | *EH* 32 | 315 min. | 440~570 | 22 min. | -40 | 31 min. | 22 min. | 38 min. | 26 min. | 46 min. | 31 min. |
  | *FH* 32 | 315 min. | 440~570 | 22 min. | -60 | 31 min. | 22 min. | 38 min. | 26 min. | 46 min. | 31 min. |
  | *AH* 36 | 355 min. | 490~630 | 21 min. | 0 | 34 min. | 24 min. | 41 min. | 27 min. | 50 min. | 34 min. |
  | *DH* 36 | 355 min. | 490~630 | 21 min. | -20 | 34 min. | 24 min. | 41 min. | 27 min. | 50 min. | 34 min. |
  | *EH* 36 | 355 min. | 490~630 | 21 min. | -40 | 34 min. | 24 min. | 41 min. | 27 min. | 50 min. | 34 min. |
  | *FH* 36 | 355 min. | 490~630 | 21 min. | -60 | 34 min. | 24 min. | 41 min. | 27 min. | 50 min. | 34 min. |
  | *AH* 40 | 390 min. | 510~660 | 20 min. | 0 | 39 min. | 26 min. | 46 min. | 31 min. | 55 min. | 37 min. |
  | *DH* 40 | 390 min. | 510~660 | 20 min. | -20 | 39 min. | 26 min. | 46 min. | 31 min. | 55 min. | 37 min. |
  | *EH* 40 | 390 min. | 510~660 | 20 min. | -40 | 39 min. | 26 min. | 46 min. | 31 min. | 55 min. | 37 min. |
  | *FH* 40 | 390 min. | 510~660 | 20 min. | -60 | 39 min. | 26 min. | 46 min. | 31 min. | 55 min. | 37 min. |
  | NOTE:<br>(1) When the absorbed energy of two or more test specimens among a set of test specimens is less in value than the specified average absorbed energy or when the absorbed energy of a single test specimen is less in value than 70 % of the specified average absorbed energy, the test is considered to be failed.<br>(2) L (or T) denotes that the longitudinal axis of the test specimen is arranged parallel (or transverse) to the final direction of rolling.<br>(3) For all thickness of Grade A section, the upper limit of the specified tensile strength, may be exceeded.<br>(4) For Grade A steel over 50 mm in thickness with *ARS* or *CRS* heat treatment, impact tests are required. In this case, the average absorbed energy is to comply with the requirements of Grade B steel.<br>(5) For Grade B steels up to 25 mm in thickness, generally no impact testing is required.<br>(6) The minimum elongation for R 1*B* test specimen (*L*=200mm) is to be in compliance with the requirement given in the Table below.<br>Thickness $t$<br>(mm)<br>Grade ; 3≤$t$≤5 ; 5<$t$≤10 ; 10<$t$≤15 ; 15<$t$≤20 ; 20<$t$≤25 ; 25<$t$≤30 ; 30<$t$≤40 ; 40<$t$≤50<br>*A, B, D, E,*<br>*AH* 32, *D**H* 32, *E**H* 32,<br>*FH* 32 ; 14 ; 16 ; 17 ; 18 ; 19 ; 20 ; 21 ; 22<br>*AH* 36, *D**H* 36, *E**H* 36,<br>*FH* 36 ; 13 ; 15 ; 16 ; 17 ; 18 ; 19 ; 20 ; 21<br>*AH* 40, *D**H* 40, *E**H*40,<br>*FH* 40 ; 12 ; 14 ; 15 ; 16 ; 17 ; 18 ; 19 ; 20<br>Thickness $t$<br>(mm)<br>Grade<br>3≤$t$≤5<br>5<$t$≤10<br>10<$t$≤15<br>15<$t$≤20<br>20<$t$≤25<br>25<$t$≤30<br>30<$t$≤40<br>40<$t$≤50<br>*A, B, D, E,*<br>*AH* 32, *DH* 32, *EH* 32,<br>*FH* 32<br>14<br>16<br>17<br>18<br>19<br>20<br>21<br>22<br>*AH* 36, *DH* 36, *EH* 36,<br>*FH* 36<br>13<br>15<br>16<br>17<br>18<br>19<br>20<br>21<br>*AH* 40, *DH* 40, *EH*40,<br>*FH* 40<br>12<br>14<br>15<br>16<br>17<br>18<br>19<br>20 |   |   |   |   |   |   |   |   |   |   |
  | Thickness $t$<br>(mm)<br>Grade | 3≤$t$≤5 | 5<$t$≤10 | 10<$t$≤15 | 15<$t$≤20 | 20<$t$≤25 | 25<$t$≤30 | 30<$t$≤40 | 40<$t$≤50 |   |   |
  | *A, B, D, E,*<br>*AH* 32, *D**H* 32, *E**H* 32,<br>*FH* 32 | 14 | 16 | 17 | 18 | 19 | 20 | 21 | 22 |   |   |
  | *AH* 36, *D**H* 36, *E**H* 36,<br>*FH* 36 | 13 | 15 | 16 | 17 | 18 | 19 | 20 | 21 |   |   |
  | *AH* 40, *D**H* 40, *E**H*40,<br>*FH* 40 | 12 | 14 | 15 | 16 | 17 | 18 | 19 | 20 |   |   |

  **Table 2.1.8 Heat Treatment and Size of lot for Impact Test specimen for Normal Strength Steels**

  | Grade | Deoxidation practice | Products<sup>(5)</sup> | Heat treatment and Size of Lot for Impact Test Specimen<sup>(1)</sup>(2)(3)(4) |   |   |   |   |
  | --- | --- | --- | --- | --- | --- | --- | --- |
  | Grade | Deoxidation practice | Products<sup>(5)</sup> | Thickness(mm)<br>0 12.5 25 35 50 100 |   |   |   |   |
  | Grade | Deoxidation practice | Products<sup>(5)</sup> |   |   |   |   |   |
  | *A* | Rimmed<sup>(6)</sup> | Sections | *AR*<-> |   |   |   |   |
  | *A* | Semi-killed | All | *AR*<-> |   |   |   |   |
  | *A* | Killed | Plates | *AR*<-> |   |   |   | *N*<-> *TMCP*<-> *CRS*<50><sup>(6)</sup> *ARS*<50><sup>(6)</sup> |
  | *A* | Killed | Sections and bars | *AR*<-> |   |   |   |   |
  | *B* | Semi-killed | All | *AR*<-> |   | *AR*<50> |   |   |
  | *B* | Killed | Plates | *AR*<-> |   | *AR*<50> |   | *N*<50> *TMCP*<50> *CRS*<25> *ARS*<25> |
  | *B* | Killed | Sections and bars | *AR*<-> |   | *AR*<50> |   |   |
  | *D* | Killed | All | *AR*<50> |   | *TMCP*<50> *N*<50><br>*CR*<50> |   |   |
  | *D* | Fine grain treated | Plates | *AR*<50> |   |   | *TMCP*<50> *N*<50><br>*CR*<50> | *TMCP*<50> *N*<50> *CRS*<25> |
  | *D* | Fine grain treated | Sections and bars | *AR*<50> |   |   | *TMCP*<50> *N*<50><br>*CR*<50> *ARS*<50> |   |
  | *E* | Killed and Fine grain treated | Plates | *TMCP N* |   |   |   |   |
  | *E* | Killed and Fine grain treated | Sections and bars | *TMCP*<50> *N*<50> *CRS*<50> *ARS*<50> |   |   |   |   |
  | NOTES:<br>(1) Indication symbols used in heat treatment are as follows(the same holds henceforth in this Section):<br>*AR* : As Rolled *CR* : Controlled Rolling Condition *N* : Normalized Condition<br>*TMCP* : Thermo-Mechanical Controlled Processing<br>*ARS* : As Rolled Condition subject to special approval of the Society<br>*CRS* : Controlled Rolled Condition subject to special approval of the Society.<br>(2) In the Table, "marks" put at the end of each symbol for heat treatment stand for the volume of each lot. For examples, <50>, <25> and <15> each indicate that steels not greater than 50, 25 and 15 tonnes in weight (belonging to the same charge in the same manufacturing process) are to be taken as one lot; , Piece, indicates that steel material rolled directly from one slab, billet or steel ingot is to be taken as one lot; and <-> indicates that no impact test is required. The term "piece" is understood to mean the rolled product from a single slab, billet or ingot if this is rolled directly into plates, sections or bars.<br>(3) *TMCP*, *N* or *CR* may be applied to instead of being left in a state of *AR*. In this case, steels are to be treated equivalent to those left in a state of *AR* with regard to the fundamental unit of lot.<br>(4) Steel plates include flat bars not less than 600 mm in width.<br>(5) For sections up to 12.5 mm in thickness, subject to a special approval by the Society, rimmed steel may be accepted.<br>(6) See Note (4) of **Table 2.1.7** |   |   |   |   |   |   |   |

  **Table 2.1.9 Heat Treatment and Size of Lot for Impact Test Specimen for Higher Strength Steels**

  | Grade | Deoxidation practice |   | Products^(^5) | Heat treatment and Size of Lot for Impact Test Specimen^(^1)(2)(3)(4) |   |   |   |   |   |
  | --- | --- | --- | --- | --- | --- | --- | --- | --- | --- |
  | Grade | Deoxidation practice |   | Products^(^5) | Thickness (mm)<br>0 12.5 20 25 35 50 100 |   |   |   |   |   |
  | Grade | Deoxidation practice |   | Products^(^5) |   |   |   |   |   |   |
  | *AH* 32<br>*AH* 36 | Killed and Fine grain treated | Nb and/or V^(^5) | Plates | *AR*<50> | *TMCP*<50> *N*<50> *CR*<50> |   |   |   | *TMCP*<50> *N*<50> *CR*<25> |
  | *AH* 32<br>*AH* 36 | Killed and Fine grain treated | Nb and/or V^(^5) | Sections and bars | *AR*<50> | T*MCP*<50> *N*<50> *CR*<50> *ARS*<25> |   |   |   |   |
  | *AH* 32<br>*AH* 36 | Killed and Fine grain treated | Al alone or with Ti | Plates | *AR*<50> |   | *ARS*<50> |   |   |   |
  | *AH* 32<br>*AH* 36 | Killed and Fine grain treated | Al alone or with Ti | Plates | *AR*<50> |   | *TMCP*<50> *N*<50> *CR*<50> |   |   | *TMCP*<50> *N*<50> *CR*<25> |
  | *AH* 32<br>*AH* 36 | Killed and Fine grain treated | Al alone or with Ti | Sections and bars | *AR*<50> |   | *TMCP*<50> *N*<50> *CR*<50> *ARS*<25> |   |   |   |
  | *DH*32<br>*DH*36 | Killed and Fine grain treated | Nb and/or V^(^5) | Plates | *AR*<50> | *TMCP*<50> *N*<50> *CR*<50> |   |   |   | *TMCP*<50> *N*<50> *CR*<25> |
  | *DH*32<br>*DH*36 | Killed and Fine grain treated | Nb and/or V^(^5) | Sections and bars | *AR*<50> | *TMCP*<50> *N*<50> *CR*<50> *ARS*<25> |   |   |   |   |
  | *DH*32<br>*DH*36 | Killed and Fine grain treated | Al alone or with Ti | Plates | *AR*<50> |   | *ARS*<br><25> |   |   |   |
  | *DH*32<br>*DH*36 | Killed and Fine grain treated | Al alone or with Ti | Plates | *AR*<50> |   | *TMCP*<50> *N*<50> *CR*<50> |   |   | *TMCP*<50> *N*<50> *CRS*<25> |
  | *DH*32<br>*DH*36 | Killed and Fine grain treated | Al alone or with Ti | Sections and bars | *AR*<50> |   | *TMCP*<50> *N*<50> *CR*<50> *ARS*<25> |   |   |   |
  | *EH* 32<br>*EH* 36 | Killed and Fine grain treated | Any grain refining treated<br>elements | Plates | *TMCP* *N* |   |   |   |   |   |
  | *EH* 32<br>*EH* 36 | Killed and Fine grain treated | Any grain refining treated<br>elements | Sections and bars | *TMCP*<25> *N*<25> *CR*<15> *ARS*<15> |   |   |   |   |   |
  | *FH* 32<br>*FH* 36 | Killed and Fine grain treated | Any grain refining treated<br>elements | Plates | *TMCP* *N* *QT* |   |   |   |   |   |
  | *FH* 32<br>*FH* 36 | Killed and Fine grain treated | Any grain refining treated<br>elements | Sections and bars | *TMCP*<25> *N*<25> *QT*<25> *ARS*<15> |   |   |   |   |   |
  | *AH* 40 | Killed and Fine grain treated | Any grain refining treated<br>elements | Plates | *AR*<50> | *TMCP*<50> *N*<50> *CR*<50> |   |   |   | *TMCP*<50> *N*<50> *QT* |
  | *AH* 40 | Killed and Fine grain treated | Any grain refining treated<br>elements | Sections and bars | *AR*<50> | *TMCP*<50> *N*<50> *CR*<50> |   |   |   |   |
  | *DH* 40 | Killed and Fine grain treated | Any grain refining treated<br>elements | Plates | *TMCP*<50> *N*<50> *CR*<50> |   |   |   |   | *TMCP*<50> *N*<50> *QT* |
  | *DH* 40 | Killed and Fine grain treated | Any grain refining treated<br>elements | Sections and bars | *TMCP*<50> *N*<50> *CR*<50> |   |   |   |   |   |
  | *EH* 40 | Killed and Fine grain treated | Any grain refining treated<br>elements | Plates | *TMCP* *N* *QT* |   |   |   |   |   |
  | *EH* 40 | Killed and Fine grain treated | Any grain refining treated<br>elements | Sections and bars | *TMCP*<25> *N*<25> *QT*<25> |   |   |   |   |   |
  | *FH* 40 | Killed and Fine grain treated | Any grain refining treated<br>elements | Plates | *TMCP* *N* *QT* |   |   |   |   |   |
  | *FH* 40 | Killed and Fine grain treated | Any grain refining treated<br>elements | Sections and bars | *TMCP*<25> *N*<25> *QT*<25> |   |   |   |   |   |
  | NOTES:<br>(1) Indication symbols used in heat treatment are as follows (the same holds henceforth in this Section); **【See Guidance】**<br>*AR* : As rolled *CR* : Controlled Rolling Condition *N* : Normalized Condition<br>*TMCP* : Thermo-Mechanical Controlled Processing QT : Quenched and Tempered Condition<br>*ARS* : As Rolled Condition subject to special approval of the Society<br>*CRS* : Controlled Rolled Condition subject to special approval of the Society.<br>(2) In the Table, "marks" put at the end of each symbol for heat treatment stand for the volume of each lot. For examples, <50>, <25> and <15> each indicate that steels not greater than 50, 25 and 15 tonnes in weight (belonging to the same charge in the same manufacturing process) are to be taken as one lot; , Piece, indicates that steel material rolled directly from one slab, billet or steel ingot is to be taken as one lot; and <-> indicates that no impact test is required. The term "piece" is understood to mean the rolled product from a single slab, billet or ingot if this is rolled directly into plates, sections or bars.<br>(3) *TMCP*, *N* or *CR* may be applied to instead of being left in a state of AR. In this case, steels are to be treated equivalent to those left in a state of AR with regard to the fundamental unit of lot.<br>(4) Steel plates include flat bars not less than 600 mm in width.<br>(5) It refers to adding Nb and/or V singly or in combination for grain refining. *(2025)* |   |   |   |   |   |   |   |   |   |
- **5.** **Mechanical properties**
  The mechanical properties of steels are to comply with the requirements given in **Table 2.1.7**.
- **6.** **Selection of test samples**
  - **(1)** All material in a batch presented for acceptance tests is to be of the same product form e.g. plates, flats, sections, etc. from the same cast and in the same condition of supply. The test samples are to be fully representative of the material and, where appropriate, are not to be cut from the material until heat treatment has been completed.
  - **(2)** For the samples of steel from which tensile test specimens are cut, except where specially approved by the Society, steels not greater than 50 tonnes in mass (where the amount of scatter is to be less than 10 mm in thickness or diameter even when they belong to the same cast in the same manufacturing process) are to be treated as one lot, and the largest one in thickness or diameter is to be selected from each lot.
  - **(3)** For the samples of steel from which impact test specimens are cut, unless otherwise specially provided or except where specially approved by the Society, the thickest test sample is to be selected from each lot specified in **Table 2.1.8** and **Table 2.1.9,** according to the substance of deoxidation practices, type of products and kind of heat treatments. **【See Guidance】**
  - **(4)** The test samples are to be taken from the following portions according to the requirements (a) to (c) below and Fig **2.1.4,** unless otherwise specified:
    One end at a portion approximately 1/4 of the width from the flange end of the plates or flat bars.
    One end at a portion approximately 1/3 of the width from the flange end. In case of channels, bulb plates and H-section, the test samples may be taken from the portion approximately 1/4 of the depth from the centre line of the web.
    The test samples are to be taken so that the axis of each test specimen may lie as near as possible to the portion specified in (i) and (ii) below. This rule, however, does not apply when, because dimensions of cross section are insufficient for standard test specimens, a piece cut in a proper length from the product having the largest diameter of a certain lot is used as it is for a tensile test.
    ![](images/image10.png)
    **Fig 2.1.4 Selection of Test Samples**
- **7.** **Selection of test specimens**
  - **(1)** Test specimens are not to be heat treated separately from the product.
  - **(2)** Tensile test specimens are to be taken according to (a) to (c) below.
  - **(3)** Impact test specimens are to be taken according to (a) to (c) below.
- **8.** **Verification of dimensions and thickness 【 See Guidance】**
  - **(1)** **Scope**
  - **(2)** **Responsibility**
  - **(3)** **Thickness tolerances**
  - **(4)** **Average thickness**
  - **(5)** **Thickness measurements**
    ![](images/image11.png)
    **Fig 2.1.4-1 Locations of Thickness Measuring Points**

    | ![](images/image12.png) | ![](images/image13.png) |
    | --- | --- |
    | ![](images/image14.png) |   |

    **Fig 2.1.4-2 Locations of Thickness Measuring Points for Cut Steel Plates**
- **9.** **Quality and repair of defects** ***(2018)***
  - **(1)** The quality of finished steel is to be in accordance with the requirements specified in **108. 1**, **2** and as follows.
    Imperfections of a harmless nature, for example pitting, rolled-in scale, indentations, roll marks, scratches and grooves, regarded as being inherent of the manufacturing process, are permissible irrespective of their number, provided the maximum permissible limits of Class A of *EN 10163-2* or limits specified in a recognized equivalent standard accepted by the Society, are not exceeded and the remaining plate or wide flat thickness remains within the average allowable minus thickness tolerance specified in **8**. Total affected area with imperfection not exceeding the specified limits are not to exceed 15 % of the total surface in question.
    Affected areas with imperfections with a depth exceeding the limits of Class A of *EN 10163-2* or the maximum permissible limits specified in a recognized equivalent standard accepted by the Society, are to be repaired irrespective of their number. Cracks, injurious surface flaws, shells (over lapping material with non-metallic inclusion), sand patches, laminations and sharp edged seams (elongated defects) visually evident on surface and/or edge of plate are considered defects, which would impair the end use of the product and which require rejection or repair, irrespective of their size and number.
    - **(A)** The steel is to be free from surface defects prejudicial to the use of the material for the intended application. The finished material is to have a surface quality in accordance with a recognized standard such as *EN 10163* parts 1, 2 and 3, or an equivalent standard accepted by the Society, unless otherwise specified in **9**.
    - **(B)** The responsibility for meeting the surface finish requirements rests with the manufacturer of the material, who is to take the necessary manufacturing precautions and is to inspect the products prior to delivery. At that stage, however, rolling or heat treatment scale may conceal surface discontinuities and defects. If, during the subsequent descaling or working operations, the material is found to be defective, the Society may require materials to be repaired or rejected.
    - **(C)** The surface quality inspection method is to be in accordance with recognized national or international standards agreed between purchaser and manufacturer, accepted by the Society.
    - **(D)** If agreed by the manufacturer and purchaser, steel may be ordered with improved surface finish over and above these requirements.
    - **(E)** Acceptance criteria for surface quality
      - **(a)** Imperfections
      - **(b)** Defects
  - **(2)** Repair for surface defects
    The surface defects may be removed by local grinding, and be as follows:
    Local defects which cannot be repaired by grinding as stated above (a) may be repaired with the Surveyor's consent by chipping and/or grinding followed by welding subject to the following conditions. Repair of defects such as unacceptable imperfections, cracks, shells or seams is to be followed by magnetic particle or liquid penetrant testing.
    - **(A)** Grinding repair
      - **(a)** The nominal product thickness will not be reduced by more than 7 % or 3 mm, whichever is the less.
      - **(b)** Each single ground area does not exceed 0.25 $\mathrm{m} ^{2}$ and all ground areas do not exceed 2 % of the total surface in question.
      - **(c)** Ground areas lying in a distance less than their average breadth to each other are to be regarded as one single area.
      - **(d)** Ground areas lying opposite each other on both surfaces must not decrease the product thickness by values exceeding the limits as stated above (i).
      - **(e)** Complete elimination of the defects may be performed by a magnetic particle or dye penetrant test procedure at the Manufacturer's discretion. *(2020)*
      - **(f)** Defects or unacceptable imperfections are to be completely removed by grinding and the remaining plate or wide flat thickness are to be remained within the average allowable minus thickness tolerance specified in **8**. The ground areas are to be a smooth transition to the surrounding surface of the product.
    - **(B)** Welding repair
      - **(a)** Any single welded area is not to be exceeded 0.125 $\mathrm{m} ^{2}$ and the sum of all areas is not to be exceeded 2 % of the surface side in question. The distance between two welded areas shall not be less than their average width.
      - **(b)** The weld preparation must not reduce the thickness of the product below 80 % of the nominal thickness. For occasional defects with depths exceeding the 80% limit, special consideration at the Surveyor’s discretion will be necessary.
      - **(c)** If weld repair depth exceeds 3 mm, UT may be requested by the Society. If required, UT is to be carried out in accordance with an approved procedure.
      - **(d)** The repair is to be carried out by qualified welders using an approved procedure for the appropriate steel grade. The electrodes are to be of low hydrogen type and are to be dried in accordance with the manufacturer’s requirements and protected against rehumidification before and during welding.
    - **(C)** Shapes may be conditioned by the manufacturer for the removal of surface defects in accordance with the following limitations.
      - **(a)** For material less than 9.5 mm thickness, in which the defects are not more than 0.8 mm in depth, the defects may be removed by grinding or chipping.
      - **(b)** For material 9.5 mm and over in thickness, in which the defects are not more than 1.6 mm in depth, the defects may be removed by grinding or chipping.
      - **(c)** Surface defects which are greater in depth than the limits shown above (a) and (b) may be removed by chipping or grinding and then depositing weld metal, in the presence of the Surveyor, subject to the following conditions.
      - **(i)** The total area of the chipped or ground surface of any piece is not to exceed 2 % of the total surface area of that piece.
        - **(ii)** After removal of any defect preparatory to welding, the thickness of the shape is not to be reduced by more than 30 % of the nominal thickness, nor is the depth of depression prior to welding to exceed 12.5 mm in any case.
    - **(D)** Before repair works prescribed in above (B) or (C) (c), the following documents are to be submitted to the Society for approval.
      - **(a)** Specifications of repairing procedure which state about kind of surface defects, the way of chipping, grinding and welding, etc.
      - **(b)** Reports on results of tensile test, bend test, impact test, macro-structure inspection and hardness test on test samples repaired according to the procedure specified in above (a).
  - **(3)** Internal soundness
    - **(A)** If plates and wide flats are ordered with ultrasonic inspection or required by the Society, the test procedure and acceptance criteria are to be made in accordance with an accepted standard at the discretion of the Society. However, the probe frequency is to be of 4MHz in general. **【See Guidance】**
    - **(B)** Verification of internal soundness is the responsibility of the manufacturer. The acceptance of internal soundness by the Society’s surveyor is to be not absolved the manufacturer from this responsibility. *(2018)*
- **10.** **Retest Procedures**
  - **(1)** Where the tensile test fails to meet the requirements, two further tensile tests may be made from the same piece. If both of these additional tests meet all of the requirements, the piece and the remaining pieces from the same lot may be accepted.
  - **(2)** If one or both of the additional tests referred to above are unsatisfactory, the piece from which the above-mentioned test pieces have been taken is to be rejected. However, the remaining material from the same lot may be accepted, provided that two of the remaining pieces in the lot, selected in the same way, are tested with satisfactory results.
  - **(3)** (a) Where the result of the impact test is unsatisfactory, additional tests may be carried out, with the exception of the cases specified in (i) and (ii) below, by taking a set of test specimens out of the same piece from which the above-mentioned test specimens have been taken.
  - **(4)** When the initial piece, representing a lot, gives unsatisfactory results from the additional Charpy V-notch impact tests referred to the preceding (3), this piece is to be rejected but the remaining material in the lot may be accepted provided that two of the remaining pieces in the lot are tested with satisfactory results. If unsatisfactory results are obtained from either of these two pieces, then the lot of material is to be rejected. The pieces selected for these additional tests are to be the thickest remaining in the batch.
  - **(5)** If any test specimen fails because of faulty preparation, visible defects or (in the case of tensile test) because of fracturing outside the range permitted for the appropriate gauge length, the defective test piece may, at the Surveyors discretion, be disregarded and replayed by an additional test piece of the same type.
  - **(6)** Where the test pieces fail in the retests specified above, the piece from which the test pieces have been taken is to be rejected, However, at the consultation of the manufacturer and the orderer, the remaining pieces in the lot may be resubmitted individually for test and those pieces which give satisfactory results may be accepted.
  - **(7)** At the consultation of the manufacturer and the order, the rejected piece may be resubmittedafter heat treatment of re-heat treatment, or may be resubmitted as any other grade of steel and then, may be accepted, provided that the required tests are satisfactory.
- **11.** **Marking**
  - **(1)** Steels which have satisfactorily complied with the required tests are to be marked with the identification mark in accordance with the requirements in **110.**.
  - **(2)** Materials supplied in the thermo-mechanical controlled processing condition is to have the letters *TM* added after the material grade mark. (e.g. *EH* 40*TM)*
  - **(3)** Steel plates that have complied with the requirements for corrosion resistant steel will be marked with a designation by adding a corrosion designation to the unified identification mark for the grade of steel. And the corrosion resistant steel is to be designated according to its area of application as follows:
    (e.g. AH32 TM RCU Z35)
- **12.** **Forming**
  The cold deformation limit of hull structural rolled steels is to be in accordance with the Guidance specially specified by the Society. **【See Guidance】**
- **13.** **Test certificates** ***(2017)***
  The Surveyor is to be supplied with the number of copies as required by the Society, of the test certificates for all accepted materials. The Society may require separate documents of each grade of steel. These documents are to contain, in addition to the description, dimensions, etc., of the material, at least the following particulars:
  - **(1)** Purchaser‘s name or purchaser's order number and if known the hull number for which the material is intended.
  - **(2)** Identification of the cast and rolled piece.
  - **(3)** Identification of the steelworks.
  - **(4)** Material grade mark
  - **(5)** Chemical composition (ladle analysis values of elements controlled by the requirements)
  - **(6)** For steel with a corrosion resistant steel designation the weight percentage of each element added or intentionally controlled for improving corrosion resistance.
  - **(7)** Mechanical properties
  - **(8)** Condition of heat treatment (e.g. normalized or controlled roll except for as rolled)
  - **(9)** Deoxidization procedure is to be stated. (rimmed steel only)
  - **(10)** Through thickness properties of **310.**, where applicable

#### 302. Rolled steel plates for boiler

- **1.** **Application**
  - **(1)** These requirements are to apply to the steel plates (hereinafter referred to as "steel plates") for boilers and pressure vessels to be used at high temperatures.
  - **(2)** Steel plates other than those specified in **302.** are to comply with the requirements in **101. 2**.
- **2.** **Kinds** The steel plates are classified as specified in **Table 2.1.10**.

  **Table 2.1.10 Grades of Steel Plates** ***(2019)***

  | Grade | Thickness (mm) |
  | --- | --- |
  | *RSP* 24, *RSP* 30 | 6∼200 |
  | *RSP* 32 | 6∼200 |
  | *RSP* 30*A, RSP* 32*A* | 6∼150 |
- **3.** **Heat treatment**
  - **(1)** For steel plates of the "*RSP* 24, *RSP* 30 and *RSP* 32" grade with 50 mm or less and of the *"RSP* 30*A* and *RSP* 32*A*" grade with 38 mm or less in thickness, they are to be as rolled. They, however, may be heat treated(normalized or annealed for stress relieving) as deemed necessary by the manufacturer. *(2019)*
  - **(2)** For steel plates of the *"RSP* 24, *RSP* 30 and *RSP* 32" grade more than 50 mm and of the *"RSP* 30*A* and *RSP* 32*A*" grade more than 38 mm in thickness, they are to be either normalized to obtain the normal grain size or heated uniformly to such a temperature at the time of hot forming that an effect equivalent to normalizing can be achieved. In case of normalizing, it is, in principle, to be performed by the manufacturer. *(2019)*
- **4.** **Chemical composition**
  The chemical composition of steel plates is to comply with the requirements given in **Table 2.1.11**.

  **Table 2.1.11 Chemical Composition** ***(2019)***

  | Grade | Chemical composition (%) |   |   |   |   |   |   |
  | --- | --- | --- | --- | --- | --- | --- | --- |
  | Grade | Thickness t (mm) | C | Si | Mn | P | S | Mo |
  | *RSP* 24 | *t* ≤ 25<br>25 < *t* ≤ 50<br>50 < *t* ≤ 200 | 0.24 max.<br>0.27 max.<br>0.30 max. | 0.15∼0.40 | 0.90<br>max. | 0.030<br>max. | 0.030<br>max. | - |
  | *RSP* 30 | *t* ≤ 25<br>25 < *t* ≤ 50<br>50 < *t* ≤ 200 | 0.28 max.<br>0.31 max.<br>0.33 max. | 0.15∼0.40 | 0.90<br>max. | 0.030<br>max. | 0.030<br>max. | - |
  | *RSP* 32 | *t* ≤ 25<br>25 < *t* ≤ 50<br>50 < *t* ≤ 200 | 0.31 max.<br>0.33 max.<br>0.35 max. | 0.15∼0.40 | 1.20<br>max. | 0.025<br>max. | 0.025<br>max. | - |
  | *RSP* 30*A* | *t* ≤ 25<br>25 < *t* ≤ 50<br>50 < *t* ≤ 100<br>100 < *t* ≤ 150 | 0.18 max.<br>0.21 max.<br>0.23 max.<br>0.25 max. | 0.15∼0.40 | 0.90<br>max. | 0.020<br>max. | 0.020<br>max. | 0.45~0.60 |
  | *RSP* 32*A* | *t* ≤ 25<br>25 < *t* ≤ 50<br>50 < *t* ≤ 100<br>100 < *t* ≤ 150 | 0.20 max.<br>0.23 max.<br>0.25 max.<br>0.27 max. | 0.15∼0.40 | 0.90<br>max. | 0.020<br>max. | 0.020<br>max. | 0.45~0.60 |
  | NOTES:<br>1. For *RSP* 30 with 25 mm and over in thickness, carbon and manganese content may be 0.30 % or less and 1.00 % or less, respectively. |   |   |   |   |   |   |   |
- **5.** **Mechanical properties**
  The mechanical properties of steel plates are to comply with the requirements given in **Table 2.1.12.**

  **Table 2.1.12 Mechanical Properties** ***(2019)***

  | Grade | Yield strength<br>($\mathrm{N}/mm ^{2}$) | Tensile strength<br>($\mathrm{N}/mm ^{2}$) | Elongation (%) |   |
  | --- | --- | --- | --- | --- |
  | Grade | Yield strength<br>($\mathrm{N}/mm ^{2}$) | Tensile strength<br>($\mathrm{N}/mm ^{2}$) | *R*1*A* | *R*10 |
  | *RSP* 24<br>*RSP* 30<br>*RSP* 32 | 235 min.<br>295 min.<br>315 min. | 410 ~ 550<br>450 ~ 590<br>480 ~ 620 | 21 min.<br>19 min.<br>17 min. | 25 min.<br>23 min.<br>21 min. |
  | *RSP* 30*A*<br>*RSP* 32*A* | 295 min.<br>315 min. | 450 ~ 590<br>480 ~ 620 | 19 min.<br>17 min. | 23 min.<br>21 min. |
  | NOTE:<br>(1) *R*1*A* tensile test specimen is to be used for steel plate up to 50mm in thickness and *R*10 test specimen for steel plate more than 50 mm in thickness. However *R*10 test specimen can be used for steel plate more than 40 mm in thickness.<br>(2) For material under 8 mm in thickness, a deduction from the specified percentage of elongation of 1 % is to be made for each decrease of 1 mm of the specified thickness.<br>(3) For the plates over 90 mm in thickness, the elongation may be reduced from that mentioned in the above Table by 0.5 % for each increment of 12.5 mm or fraction thereof exceeding 90 mm in thickness. Such reduction, however, is limited to 3 %.<br>(4) In case where the elongation of *RSP*30*A* and *RSP*32*A* steel plate with thickness over 6mm and less than 20 mm is insufficient within 3 % of the specified value, It will be able to regard as satisfactory if the elongation of the gauge length 50 mm which includes a rupture part is of 25 % or more. |   |   |   |   |
- **6.** **Selection and heat treatment of test samples 【 See Guidance】**
  - **(1)** For the steel plates which are not to be heat treated, one test sample is to be taken from each plate as rolled directly from one slab or ingot
  - **(2)** For the steel plates which are to be heat treated, one test sample is to be taken from every similarly heat treated plate as rolled directly from one slab or ingot.
  - **(3)** For steel plates to which stress relieving is required after welding or stress relieving is applied by the purchaser one or several times repeatedly during their working process, instruction of that effect is to be given at the time when they are placed for an order. In case where the procedure of stress relieving is not specified by the purchaser, a heat treatment is to be applied for the test samples by heating them slowly and uniformly to the temperature of 600℃ to 650℃, holding at that temperature for a period of over one hour per 25 mm of thickness, and then, to be cooled to 300℃ in the furnace before exposure in a still atmosphere.
  - **(4)** The test samples are to be taken from the portion approximately 1/4 of the width from the side end of the plates.
- **7.** **Selection of test specimens**
  Tensile test specimens are to be taken according to (1) to (3) below.
  - **(1)** One test specimen is to be taken from one test sample.
  - **(2)** The test specimens are to be taken with their longitudinal axis normal to the final direction of rolling.
  - **(3)** The test specimens of bar type are to be taken from the portion approximately 1/4 of the thickness from the surface.
- **8.** **Tolerance for thickness**
  Surface inspection and verification of dimensions are to be in accordance with the requirements in **301. 8.** The minus tolerance for the nominal thickness of plates is to be 0.25 mm.
- **9.** **Retest procedure**
  Where the tensile tests from the first test specimens selected fail to meet the requirements, additional tests may be conducted according to the requirements given in **109.**
- **10.** **Marking**
  - **(1)** Steel plates which have satisfactorily complied with the required tests are to be marked with the identification mark relating to heat treatment in addition to the requirements in **110.**
  - **(2)** The marks relating to heat treatment are to be as specified in the following:

#### 303. Rolled steel plates for pressure vessel

- **1.** **Application**
  - **(1)** These requirements are mainly to apply to the steel plates for pressure vessels to be used at atmospheric temperature (hereinafter referred to as "steel plates")
  - **(2)** The steel plates having characteristics differing from those specified in **303.** are to comply with the requirements in **101. 2**.
- **2.** **Kinds**
  The steel plates are classified as specified in **Table 2.1.13**.

  **Table 2.1.13 Grades of Steel Plates**

  | Grade | Thickness (mm) |
  | --- | --- |
  | *RPV* 24 | 6∼200 |
  | *RPV* 32, *RPV* 36, *RPV* 42, *RPV* 46, *RPV* 50 | 6∼150 |
- **3.** **Heat treatment**
  - **(1)** *RPV* 24 plate is to be as rolled. The plates, however, may be normalized as deemed necessary by the Society.
  - **(2)** *RPV* 32 and *RPV* 36 plates are to be as rolled. The plates, however, may be normalized as deemed necessary by the Society. But, they may be *TMCP* or quenched and tempered under the approval by the Society.
  - **(3)** *RPV* 42 plate is to be *TMCP*. The plate, however, may be normalized or quenched and tempered under the approval by the Society.
  - **(4)** *RPV* 46 and *RPV* 50 plates are to be quenched and tempered. But, they may be *TMCP* under the approval by the Society.
- **4.** **Chemical composition**
  - **(1)** The chemical composition of steel plates is to comply with the requirements given in **Table 2.1.14.**

    **Table 2.1.14 Chemical Composition**

    | Grade | Chemical composition ($\%$) |   |   |   |   |   | Carbon equivalent ($\%$) |   |
    | --- | --- | --- | --- | --- | --- | --- | --- | --- |
    | Grade | C |   | Si | Mn | P | S | $t$ ≤ 50(mm) | 50 < $t$ ≤ 75(mm) |
    | *RPV* 24 | $t$ ≤100 mm | 0.18 max. | 0.35 max. | 1.40 max. | 0.030<br>max. | 0.030<br>max. | - | - |
    | *RPV* 24 | $t$ > 100 mm | 0.20 max. | 0.35 max. | 1.40 max. | 0.030<br>max. | 0.030<br>max. | - | - |
    | *RPV* 32 | 0.18 max. |   | 0.55 max. | 1.60 max. | 0.030<br>max. | 0.030<br>max. | - | - |
    | *RPV* 36 | 0.20 max. |   | 0.55 max. | 1.60 max. | 0.030<br>max. | 0.030<br>max. | - | - |
    | *RPV* 42 | 0.18 max. |   | 0.75 max. | 1.60 max. | 0.030<br>max. | 0.030<br>max. | 0.44 max. | 0.46 max. |
    | *RPV* 46 | 0.18 max. |   | 0.75 max. | 1.60 max. | 0.030<br>max. | 0.030<br>max. | 0.44 max. | 0.46 max. |
    | *RPV* 50 | 0.18 max. |   | 0.75 max. | 1.60 max. | 0.030<br>max. | 0.030<br>max. | 0.45 max. | 0.47 max. |
    | NOTE:<br>(1) Where deemed necessary, other elements than specified in **Table 2.1.14** may be added. In that case, such elements are to be stated in the test sheets.<br>(2) For *RPV*46 and *RPV*50 steel plates which not to be quenched and tempered, slight deviations in the chemical composition may be allowed as approved by the Society. |   |   |   |   |   |   |   |   |
  - **(2)** Carbon equivalent(Ceq) and weld cold cracking susceptibility(Pcm) value of steel plates are to comply with the requirements given in **Table 2.1.14-1.**

    **Table 2.1.14-1 Carbon equivalent(Ceq) and Pcm value**

    | Grade | Heat treatment | Carbon equivalent (%) |   |   |   |   | Pcm value (%) |   |   |   |
    | --- | --- | --- | --- | --- | --- | --- | --- | --- | --- | --- |
    | Grade | Heat treatment | $t$≤ 50<br>(mm) | 50 < $t$ ≤ 75 (mm) | 75 < $t$ ≤ 100 (mm) | 100 < $t$ ≤125 (mm) | 125 < $t$ ≤ 150 (mm) | $t$≤ 50<br>(mm) | 50 < $t$ ≤ 75 (mm) | 75 < $t$ ≤ 100 (mm) | 100 < $t$ ≤ 150 (mm) |
    | *RPV* 32 | TMCP<sup>(1)</sup> | 0.39 max. | 0.41 max. |   | 0.43 max. |   | 0.24 max. | 0.26 max. |   | 0.28 max. |
    | *RPV* 36 | TMCP<sup>(1)</sup> | 0.40 max. | 0.42 max. |   | 0.44 max. |   | 0.26 max. | 0.27 max. |   | 0.29 max. |
    | *RPV* 42 | TMCP<sup>(1)</sup> | 0.43 max. | 0.45 max. |   | - |   | 0.27 max. | 0.28 max. | 0.29 max. | - |
    | *RPV* 46 | Quenching and Tempering^(^2) | 0.44 max. | 0.46 max. | 0.49 max. | 0.52 max. | 0.54 max. | 0.28 max. | 0.30 max. |   |   |
    | *RPV* 50 | Quenching and Tempering^(^2) | 0.45 max. | 0.47 max. | 0.50 max. | 0.53 max. | 0.55 max. | 0.28 max. | 0.30 max. |   |   |
    | (Note)<br>(1) Carbon equivalent and Pcm value of *RPV* 32, *RPV* 36 and *RPV* 42 plates quenched and tempered are to be as deemed appropriate by the Society. **【See Guidance】**<br>(2) Carbon equivalent and Pcm value of *RPV* 46 and *RPV* 50 plates, which not to be quenched and tempered, are to be as deemed appropriate by the Society. **【See Guidance】** |   |   |   |   |   |   |   |   |   |   |
- **5.** **Mechanical properties**
  The mechanical properties of steel plates are to comply with the requirements given in **Table 2.1.15**.

  **Table 2.1.15 Mechanical Properties**

  | Grade | Tensile test |   |   |   |   |   |   | Impact test |   |   |
  | --- | --- | --- | --- | --- | --- | --- | --- | --- | --- | --- |
  | Grade | Yield strength ($\mathrm{N}/mm ^{2}$) |   |   | Tensile strength<br>($\mathrm{N}/mm ^{2}$) | Elongation($\%$) |   |   | Test temp. (℃)<sup>(5)</sup> | Average absorbed energy(*J*) | Absorbed energy of individual test specimen(*J*) |
  | Grade | Thickness of plate *t* (mm) |   |   | Tensile strength<br>($\mathrm{N}/mm ^{2}$) | Thickness of plate *t* (mm) |   |   | Test temp. (℃)<sup>(5)</sup> | Average absorbed energy(*J*) | Absorbed energy of individual test specimen(*J*) |
