Repository: kimghw/KR_RULES_ENG

# PART 2 Materials and Welding

> RULES FOR CLASSIFICATION OF STEEL SHIPS / RA-02-E / 2025 / EN

- [[R] CHAPTER 1 MATERIALS](01_R_CHAPTER 1 MATERIALS.md)
  - Section 1 General
  - Section 2 Test Specimens and Testing Procedures
  - Section 3 Rolled Steels
  - Section 4 Steel Tubes and Pipes
  - Section 5 Castings
  - Section 6 Steel Forgings
  - Section 7 Copper and Copper Alloy
  - Section 8 Aluminium Alloys
- [[R] CHAPTER 2 WELDING](02_R_CHAPTER 2 WELDING.md)
  - Section 1 General
  - Section 2 Test Specimens and Testing Procedures
  - Section 3 Welding Work and Inspection
  - Section 4 Welding Procedure Qualification Tests

File: RULES FOR CLASSIFICATION OF STEEL SHIPS/RA-02-E_PART 2 Materials and Welding/02_R_CHAPTER 2 WELDING.md (part 2 of 6)
# PART 2 Materials and Welding
    | Casting for welded construction and Hull steel forging |   | *RSC* 410, *RSC* 450, *RSC* 480, *RSC* 520,<br>*RSC* 560, *RSC* 600, *RSC* 440*A, RSC* 480*A, RSC* 550*A, RSF* 410*H, RSF* 450*H*, *RSF* 480*H*, *RSF* 520*H*, *RSF* 560*H*, *RSF* 600*H*, *RSF* 550*AH, RSF* 600*AH, RSF* 650*AH* | Welding positions of whole length | 2 | 4<sup>(2)</sup> | <sup>(3)</sup>(9) | 1 | - | Welding positions of whole length | - |
    | Rolled stainless steels |   | *RSTS* 304, *RSTS* 304*L*, *RSTS* 304*N*1,<br>*RSTS* 304*N*2, *RSTS* 304*LN*, *RSTS* 309*S*,<br>*RSTS* 310*S*, *RSTS* 316, *RSTS* 316*L*,<br>*RSTS* 316*N*, *RSTS* 316*LN*, *RSTS* 317,<br>*RSTS* 317*L*, *RSTS* 317*LN*, *RSTS* 321,<br>*RSTS* 347 | Welding positions of whole length | 2 | 2 | ^- | 1 | - | Welding positions of whole length | - |
    | Aluminium alloys<sup>(6)</sup> | 5000 series | 5083*P,* 5383*P,* 5059*P,* 5086*P,* 5754*P,*<br>5083*S,* 5383*S,* 5059*S,* 5086*S*<sup>(7)</sup> | Welding positions of whole length | 2 | 4<sup>(2)</sup> | - | 1 | - | Welding positions of whole length | - |
    | Aluminium alloys<sup>(6)</sup> | 6000 series | 6005*AS,* 6061*S,* 6082*S*<sup>(8)</sup> | Welding positions of whole length | 2 | 4<sup>(2)</sup> | - | 1 | - | Welding positions of whole length | - |
    | Rolled steel plates for boiler &pressure vessel | Boiler and class 1 pressure vessel<sup>(11)</sup> | *RSP* 24, *RSP* 30, *RSP* 32, *RSP* 30*A*, *RSP* 32*A,*<br>*RPV* 24, *RPV* 32, *RPV* 36, *RPV* 42, *RPV* 46, *RPV* 50, etc. | Welding positions of whole length | 2 | 4<sup>(2)</sup> | 3 set<sup>(12)</sup> | 1 | 1 | Welding positions of whole length | - |
    | Rolled steel plates for boiler &pressure vessel | Class 2 pressure vessel<sup>(11)</sup> | *RSP* 24, *RSP* 30, *RSP* 32, *RSP* 30*A*, *RSP* 32*A,*<br>*RPV* 24, *RPV* 32, *RPV* 36, *RPV* 42, *RPV* 46, *RPV* 50, etc. | Welding positions of whole length | 2 | 4<sup>(2)</sup> | - | 1 | 1 | Welding positions of whole length | - |
    | Rolled steel plates for boiler &pressure vessel | Class 3 pressure vessel<sup>(11)</sup> | *RSP* 24, *RSP* 30, *RSP* 32, *RSP* 30*A*, *RSP* 32*A,*<br>*RPV* 24, *RPV* 32, *RPV* 36, *RPV* 42, *RPV* 46, *RPV* 50, etc. | The tests may be omitted according to the discretion of the Society |   |   |   |   |   |   |   |

    | NOTES:<br>(1) Where found necessary by the Society, microscopic test, hardness test and tests other than these may be required. **【See Guidance】**<br>(2) Two root and two face bend specimens are to be tested. For thickness 12 mm and over, four side bend specimens may alternatively be tested. Where rolled steel plates for boiler &pressure vssel were tested, four side bend specimens may alternatively be tested for two root and two face bend specimens.<br>(3) No. of test sets and position of notch are as shown in **Fig 2.2.7**.<br>(4) Internal inspections by radiographic examination or ultrasonic examination and surface inspections by magnetic particle examination or liquid penetrant examination are to be carried out. Where rolled steel plates for boiler &pressure vssel were tested, radiographic examination is to be carried out for internal inspections.<br>(5) Two specimens are to be taken transversely and one specimen is to be taken longitudinally(See. **Fig 2.2.6**)<br>(6) Material symbols of aluminium alloys include the symbols of which is the temper condition.<br>(7) Rolled products which have the same grade and temp condition may be used.<br>(8) Other rolled aluminium alloys of 6000 series with minimum tensile strength 260 $\mathrm{N}/mm ^{2}$ may be used.<br>(9) Where impact test is required.<br>(10) Hardness test(#eqnID-74910) is required for hull structural steel with specified minimum yield strength of $R _{eH}$ ≥ 355 $\mathrm{N}/mm ^{2}$<br>(11) The classification for pressure vessel is in accordance with **Pt 5**, **Ch 5**.<br>(12) The positions of notches are a,b,c in **Fig 2.2.7**.<br>(13) Deep notch test or CTOD test may be required. However brittle fracture test may be waived for the welding procedure of heat input less than 200 kJ/cm. |
    | --- |

    **Table 2.2.5 Kinds of Test for Pipes with Butt Welded Joints** ***(2019)***

    | Grades and material symbols of test specimens |   | Kinds and number of specimens for test<sup>(1)</sup>(2)(3) |   |   |   |   |   |   |
    | --- | --- | --- | --- | --- | --- | --- | --- | --- |
    | Grades and material symbols of test specimens |   | Visual insp. | Tensile test | Bend test<sup>(5)</sup> | Impact test<sup>(6)</sup> | Macro-<br>structure insp. | Hard.<br>test | Non-<br>destructive insp. |
    | The pipes for ordinary piping | *RSTH* 35, *RSTH* 42, *RSTH* 52, *RSTH* 12, *RSTH* 22, *RSTH* 23, *RSTH* 24,<br>*RST* 138, *RST* 142, *RST* 238, *RST* 242, *RST* 249, *RST* 338, *RST* 342, *RST* 349, *RST* 412, *RST* 422, *RST* 423, *RST* 424, *RBH* 1, *RBH* 2, *RBH* 3, *RBH* 4, *RBH* 5, *RBH* 6, etc. | Welding positions of whole length | 2 | 4 | - | 1 | 1 | Welding positions of whole length<sup>(9)</sup> |
    | The pipes used for high temperature and high pressure<sup>(4)</sup> | *RSTH* 35, *RSTH* 42, *RSTH* 52, *RSTH* 12, *RSTH* 22, *RSTH* 23, *RSTH* 24,<br>*RST* 138, *RST* 142, *RST* 238, *RST* 242, *RST* 249, *RST* 338, *RST* 342, *RST* 349, *RST* 412, *RST* 422, *RST* 423, *RST* 424, *RBH* 1, *RBH* 2, *RBH* 3, *RBH* 4, *RBH* 5, *RBH* 6, etc. | Welding positions of whole length | 2 | 4 | <sup>(7)</sup> | 1 | 1 | Welding positions of whole length<sup>(9)</sup> |
    | Steel pipes for low temperature service | *RLPA*, *RLPB*, *RLPC*, *RLP* 2, *RLP* 3, *RLP* 9 | Welding positions of whole length | 2 | 4 | <sup>(8)</sup> | 1 | 1 | Welding positions of whole length<sup>(10)</sup> |
    | Stainless steel pipes | *RSTS* 304*TP*, *RSTS* 304*LTP*, *RSTS* 309*STP*, *RSTS* 310*STP*, *RSTS* 316*TP*, *RSTS* 316*LTP*, *RSTS* 317*TP*, *RSTS* 317*LTP*, *RSTS* 321*TP*, *RSTS* 347*TP* | Welding positions of whole length | 2 | 4 | - | 1 | - | Welding positions of whole length<sup>(10)</sup> |
    | Notes :<br>(1) Where found necessary by the Society, microscopic test, hardness test and tests other than these may be required. **【See Guidance】**<br>(2) Regardless of the above, as for those of less than 50 mm in outer diameter, test assemblies are to be prepared by two sets, one for tensile test, the other for macro, micro structure and hardness distribution examinations to be carried out respectively.<br>(3) For the welding procedure qualification tests on materials used at high temperature, the Society may require a creep test or high temperature tensile test.<br>(4) For steam pipes and flanges to be used in the place where the design pressure is not less than 30 $\mathrm{kgf}/cm ^{2}$ and the design temperature exceeds 400℃.<br>(5) Two root and two face bend specimens are to be tested. For thickness 12 mm and over, four side bend specimens may alternatively be tested. Where preparation of the above test specimens is not possible depending on pipe's diameter, test specimens for face bend test and root bend test may be reduced to one specimen each for those of 12 mm thickness or less, and for side bend test may be reduced to two specimens for those of over 12 mm. *(2022) (2023)*<br>(6) In a case where preparation of impact test specimens is not possible depending on pipe's dimensions or in case where welding is made with a base metal having no impact value required, impact test may be omitted subject to the approval of the Society.<br>(7) The position of notch is “a“ in **Fig 2.2.7**.<br>(8) Position of notch is as shown in **Fig 2.2.7**.<br>(9) For those with an outer diameter of 130 mm or above, and with a design working pressure 30 $\mathrm{kgf}/cm ^{2}$or above, and further with maximum design temperature over 400℃. However, even for the pipes having an outer diameter of less than 130 mm, radiographic examination depending on material and working condition may be required.<br>(10) Internal inspections by radiographic examination or ultrasonic examination and surface inspections by magnetic particle examination or liquid penetrant examination are to be carried out. |   |   |   |   |   |   |   |   |

    **Table 2.2.6 Tensile Test Requirements for Butt Welded Joint**

    | Kind of testing materials | Grade of testing materials | Tensile strength ($\mathrm{N}/mm ^{2}$) | Yield strength ($\mathrm{N}/mm ^{2}$) |
    | --- | --- | --- | --- |
    | Rolled steels for lower temperature service | *RL* 9*N*490 | 590 min.<sup>(1)</sup> | 315 min. |
    | Rolled steels for lower temperature service | *RL* 9*N*490 | 630 min.<sup>(2)</sup> | - |
    | Steel pipes for low temperature service | *RLP* 9 | 630 min. | - |
    | Aluminium alloys | 5754 | 190 min. | - |
    | Aluminium alloys | 5086 | 240 min. | - |
    | Aluminium alloys | 5083 | 275 min. | - |
    | Aluminium alloys | 5383 | 290 min. | - |
    | Aluminium alloys | 5059 | 330 min. | - |
    | Aluminium alloys | 6005A, 6061, 6082<sup>(3)</sup> | 170 min. | - |
    | (Notes)<br>(1) For test specimen in longitudinal direction<br>(2) For test specimen in transverse direction<br>(3) See notes (8) of **Table 2.2.4.** |   |   |   |
  - **(2)** Tensile tests are to be carried out with the test specimen shown in **Table 2.2.1**. The tensile strength is not to be less than the minimum tensile strength specified for the base metal except for those specified in **Table 2.2.6**. When butt welds are made between plates of different grades, the tensile strength to be obtained on the welded assembly is to be in accordance with the requirements relating to the steel grade having lower strength. In this case, "lower strength grade of steel" means grade *E* of **Fig 2.2.7**, (2). *(2019)*
    ![Fig 2.2.7 Butt Welds between Different Steel Grades (2019)}](images/image70.png)
    **Fig 2.2.7 Butt Welds between Different Steel Grades** ***(2019)***
  - **(3)** In following cases where the consumables are not unavoidably approved by the Society, it is to be required additionally to prepare a *R* 14A deposited metal tensile test specimen as shown in **Table 2.2.1** in entirely weld metal and the tensile properties recorded for each specimen are not to be less than the minimum required for the approval of the appropriate grade of consumable.
    Unless the welding consumables are approved by the Society, the Welding Procedure Specification is to be deemed valid only for same Lot with welding consumables used. And the Lot no. is to be stated in the Welding Procedure Specification. *(2019)*
  - **(4)** Where more than one welding process or type of consumable has been used to make the test weld, test specimens are to be taken from the area of the weld where each was used with the exception of those processes or consumables used to make the first weld run or root deposit.
- **5.** **Bend tests**
  - **(1)** The number of bend test specimens taken from each test assembly is to be as shown in **Table 2.2.4** and **Table 2.2.5,** and the position of specimen is to be as shown in **Fig 2.2.6**.
  - **(2)** The shape and dimension of face bend specimen, root bend specimen or side bend specimen are to be as indicated in *RB*1, *RB*2 or *RB*3 of **Table 2.2.2**. Bend test procedure and inside bend diameter are to be as indicated in **Table 2.2.7**. There is to be no crack nor any other defect greater than 3 mm in length in any direction on the surface of bend specimen. *(2018)*
  - **(3)** For butt joints in heterogeneous base metals, face and root longitudinal bend test specimens may be used instead of the transverse bend test specimens. *(2019)*

    **Table 2.2.7 Bend Test Requirements** ***(2018)***

    | Kind of testing materials | Grade of testing materials | Inside bend<br>diameter (mm)<sup>(1)</sup> | Bending angle |
    | --- | --- | --- | --- |
    | Steel pipes for low<br>temperature service | *RLP* 9 | $\frac{20}{3} t$ | 180° |
    | Weldable high strength steel | *AH* 43, *DH* 43, *EH* 43, *FH* 43,<br>*AH* 47, *DH* 47, *EH* 47, *FH* 47,<br>*AH* 51, *DH* 51, *EH* 51, *FH* 51 | $5 t$ | 180° |
    | Weldable high strength steel | *AH* 56, *DH* 56, *EH* 56, *FH* 56,<br>*AH* 63, *DH* 63, *EH* 63, *FH* 63,<br>*AH* 70, *DH* 70, *EH* 70, *FH* 70 | $6 t$ | 180° |
    | Aluminium alloys | 5754, 5086, 5083, 5383, 5059, 6005*A*, 6061, 6082<sup>(2)</sup> | <sup>(3)</sup> | 180° |
    | Other materials |   | $4t$ | 180° |
    | NOTES :<br>(1) $t$ is the thickness of the test specimen.<br>(2) See Notes (9) of the **Table 2.2.4.**<br>(3) The bend test specimens should be bent on a mandrel with maximum diameter as given in the formula below.<br>$d= \frac{100 \times t _{s}}{A} -t _{s}$<br>where $d$ is the maximum former diameter<br>$t _{s}$ is the thickness of the bend test specimen (this includes side bends)<br>$A$ is the minimum tensile elongation required by the alloy grade, temper condition and thickness (for combination between different alloys, the lowest individual value should be used). |   |   |   |
- **6.** **Impact tests**
  - **(1)** *Normal and higher strength hull structural steels*

    **Table 2.2.8 Impact test requirements for butt joints** (t ≤ 50 mm) **<sup>(1)</sup>,(2)** ***(2019)***

    | Grade of<br>steel | Test temp.<br>(℃) | Value of minimum average absorbed energy (J) <sup>(4)</sup> |   |   |
    | --- | --- | --- | --- | --- |
    | Grade of<br>steel | Test temp.<br>(℃) | For manually or semi-automatically welded joints |   | For automatically welded joints |
    | Grade of<br>steel | Test temp.<br>(℃) | Downhand, Horizontal,<br>Overhead | Vertical upward,<br>Vertical downward | For automatically welded joints |
    | *A*<sup>(3)</sup> | 20 | 47 min. | 34 min. | 34 min. |
    | *B*<sup>(3)</sup>, *D* | 0 | 47 min. | 34 min. | 34 min. |
    | *E* | -20 | 47 min. | 34 min. | 34 min. |
    | *AH* 32, *AH* 36 | 20 | 47 min. | 34 min. | 34 min. |
    | *DH* 32, *DH*36 | 0 | 47 min. | 34 min. | 34 min. |
    | *EH* 32, *EH* 36 | -20 | 47 min. | 34 min. | 34 min. |
    | *FH* 32, *FH* 36 | -40 | 47 min. | 34 min. | 34 min. |
    | *AH* 40 | 20 | 47 min. | 39 min. | 39 min. |
    | *DH* 40 | 0 | 47 min. | 39 min. | 39 min. |
    | *EH* 40 | -20 | 47 min. | 39 min. | 39 min. |
    | *FH* 40 | -40 | 47 min. | 39 min. | 39 min. |
    | *EH* 47-*H*<br>(t > 50 mm) | -20 | 64 min. |   |   |
    | Note:<br>(1) For thickness above 50 mm other than EH47-H, impact test requirements are to be agreed by the Society. **【See Guidance】**<br>(2) These requirements are to apply to test piece of which butt weld is perpendicular to the rolling direction of the plates.<br>(3) For Grade A and B steels average absorbed energy on fusion line and in heat affected zone is to be minimum 27 J.<br>(4) When the absorbed energy of two or more test specimens among a set of test specimens is less in value than the specified average absorbed energy or when the absorbed energy of a single test specimen is less in value than 70 % of the specified average absorbed energy, the test is considered to have failed. |   |   |   |   |
  - **(2)** *High strength steels for welded structures*
  - **(3)** *Weldable C and C-Mn hull steel castings and forgings*
    For base metal with specified impact values test temperature and absorbed energy are to be in accordance with the requirements of the base metal to be welded.

    | heat input | thickness | Locations of V-notch<sup>(3)</sup> |
    | --- | --- | --- |
    | normal heat input<br>≤ 50 $kJ/cm$ | t ≤ 50 mm<sup>(1)</sup> | ![](images/image71.png) |
    | normal heat input<br>≤ 50 $kJ/cm$ | t > 50 mm | ![](images/image72.png) |
    | high heat input<br>> 50 $kJ/cm$ | t ≤ 50 mm<sup>(2)</sup> | ![](images/image73.png) |
    | high heat input<br>> 50 $kJ/cm$ | t > 50 mm | ![](images/image74.png) |
    | Note:<br>(1) For one side single run welding over 20 mm notch location "a" is to be added on root side.<br>(2) For one side welding with thickness over 20 mm notch locations "a", "b" and "c" are to be added on root side.<br>(3) Notch locations:<br>a : center of weld "WM"<br>b : on fusion line "FL"<br>c : in HAZ, 2 mm from fusion line<br>d : in HAZ, 5 mm from fusion line<br>e : in HAZ, 10 mm from fusion line in case of heat input > 200 kJ/cm |   |   |
  - **(4)** *Steels & Pipes for low temperature Service (2019)*
  - **(5)** *Rolled steel plates for boiler and class 1 pressure vessel (2019)*
  - **(6)** *Pipes for high temperature and high pressure (2019)*
- **7.** **Macro-structure inspection**
  - **(1)** The test specimens are to be prepared and etched on one side to clearly reveal the weld metal, the fusion line and the heat affected zone. Macro examination is to include about 10 mm unaffected base metal.
  - **(2)** The examination is to reveal a regular weld profile, through fusion between adjacent layers of weld and base metal and the absence of defects such as cracks, lack of fusion etc.
- **8.** **Visual & Non-destructive inspection**
  - **(1)** Test assemblies are to be examined for the whole length(excepting discard area of test assembly of **Fig 2.2.6**) by visual and by non-destructive testing prior to the cutting of test specimen. Visual and non-destructive examinations should be carried out after any required post weld heat treatment, natural or artificial ageing, and prior to the cutting of the test specimens. *(2019)*
  - **(2)** For weldable high strength steels with specified minimum yield strength of 420 $\mathrm{N}/mm ^{2}$ and above the visual and non-destructive testing are to be delayed for a minimum of 48 hrs, unless heat treatment has been carried out. *(2019)*

    **Table 2.2.9 Impact Test Requirements for Butt Welded Joint** (Steels for low temperature Service) ***(2019)***

    | Grade of steel | Test temp.<br>(℃) | *A*^(^1) | *B, C, D, E*^(^1) |   |
    | --- | --- | --- | --- | --- |
    | Grade of steel | Test temp.<br>(℃) | Value of average absorbed energy(*J*)^(^3) | Value of average absorbed energy(*J*)^(^3) |   |
    | Grade of steel | Test temp.<br>(℃) | Value of average absorbed energy(*J*)^(^3) | *L*^(^2) | *T*^(^2) |
    | *RL* 235*A* | －40 | 27 min. | 41 min. | 27 min. |
    | *RL* 235*B* | －50 | 27 min. | 41 min. | 27 min. |
    | *RL* 325*A* | －50 | 27 min. | 41 min. | 27 min. |
    | *RL* 325*B* | －60 | 27 min. | 41 min. | 27 min. |
    | *RL* 355 | －60 | 27 min. | 41 min. | 27 min. |
    | *RL* 1*N*355 | －80 | 27 min. | 41 min. | 27 min. |
    | *RL* 2*N*255 | －70 | 27 min. | 41 min. | 27 min. |
    | *RL* 3*N*355 | －100 | 27 min. | 41 min. | 27 min. |
    | *RL* 5*N*390 | －120 | 27 min. | 41 min. | 27 min. |
    | *RL* 9*N*490 | －196 | 27 min. | 41 min. | 27 min. |
    | *RLPA* | －40 | 27 min. | 41 min. | 27 min. |
    | *RLPA* | －40 | 27 min. | 27 min. | - |
    | *RLPB* | －50 | 27 min. | 27 min. | - |
    | *RLPC* | －60 | 27 min. | 27 min. | - |
    | *RLP* 2 | －70 | 27 min. | 27 min. | - |
    | *RLP* 2 | －70 | 27 min. | 34 min. | - |
    | *RLP* 3 | －95 | 27 min. | 34 min. | - |
    | *RLP* 9 | －196 | 27 min. | 34 min. | - |
    | *RLP* 9 | －196 | 27 min. | 41 min. | - |
    | NOTES:<br>(1) Position of notch as shown in **Fig 2.2.7.**<br>(2) L(or T) indicates that the direction of welding is transverse (or parallel) to the rolling direction of test materials.<br>(3) When the absorbed energy of two or more test specimens among a set of test specimens is less in value than the specified average absorbed energy or when the absorbed energy of a single test specimen is less in value than 70% of the specified average absorbed energy, the test is considered to have failed. |   |   |   |   |
  - **(3)** NDT procedures are to be agreed with the Society. The results of non-destructive testing are to show that there are no cracks or other injurious defects.
  - **(4)** Acceptance criteria is to be in accordance with the relevant requirements of the relevant Rules as follows. However, if agreed by the Society, imperfections detected by visual or non-destructive testing may be assessed in accordance with *ISO* 5817, class B, except for imperfection type such as excess weld metal and excess penetration for which level C applies *(2019)*
  - **(5)** For aluminium alloys, imperfections detected by visual or non-destructive testing should be assessed in accordance with **ISO 10042:2018**, level B, except for excess weld metal or convexity, excess throat thickness and excess of penetration for which the level C applies. *(2022) (2023)*
- **9.** **Hardness test** ***(2019)***
  - **(1)** Hardness distribution at positions shown in **Fig 2.2.9** is to be measured.
    ![Note1. Measuring load is to be 10 kg vickers and measuring intervals are to be 1 mm.2. For EH47-H and brittle crack arrest(BCA) steels, measurement points are to include mid-thickness position in addition. (2021)Fig 2.2.9 Hardness Test for butt welded joint (Units : mm)](images/image75.png)
    Note1. Measuring load is to be 10 kg vickers and measuring intervals are to be 1 mm.2. For *EH*47-*H* and brittle crack arrest(BCA) steels, measurement points are to include mid-thickness position in addition. *(2021)***Fig 2.2.9 Hardness Test for butt welded joint (Units : mm)**
  - **(2)** The results from the hardness test are to be in accordance with **Table 2.2.10**. *(2019)*

    **Table 2.2.10 Hardness Test Requirements for Butt Welded Joint** ***(2019) (2021)***

    | Grades and material symbols of test specimens |   | Hardness (Hv10) |
    | --- | --- | --- |
    | Rolled steels for hull structural | *AH 36, DH 36, EH 36, FH 36, AH 40, DH 40, EH 40, FH 40, EH47-H* | 350 max. |
    | Rolled steels for hull structural | *EH47-H-BCA1/2* | 380 max. |
    | Weldable high strength steel | *AH 43 ~ FH 70* | 420 max. |
    | Weldable high strength steel | *AH 90, DH 90, EH 90, AH 97, DH 97, EH 97* | 450 max. |
    | Rolled steels & Steel pipes for low temperature service | *RL 235A, RL 235B, RL 325A, RL 325B,*<br>*RLPA, RLPB, RLPC* | 380 max. |
    | Rolled steels & Steel pipes for low temperature service | *RL 355* | 450 max. |
    | Rolled steels & Steel pipes for low temperature service | *RL 1N355, RL 2N255, RLP 2* | 350 max. |
    | Rolled steels & Steel pipes for low temperature service | *RL 3N355, RL 5N390, RLP 3* | 450 max. |
    | Rolled steels & Steel pipes for low temperature service | *RL 9N490, RLP 9* | 450 max. |
    | Rolled steel plates for boiler & pressure vessel<br>The pipes for ordinary piping<br>The pipes used for high temperature and high pressure |   | 380 max. |
- **10.** **Brittle fracture initiation test** ***(2019)***
  - **(1)** Test assemblies are to be welded for highest heat input and lowest heat input position and all applicable tests are to be made on those assemblies.
  - **(2)** Test method and acceptance criteria

#### 405. Tests for fillet welded joints

- **1.** **Application**
  The requirements stated hereunder apply to the fillet joints welded by manual, semi-automatic or automatic welding in any welding position.
- **2.** **Kinds of test**
  The kinds of test and number of test specimens are to be given in **Table 2.2.11** and **Table 2.2.12**. The kinds of test for machinery installations are to be in accordance with **Table 2.2.11**. Additional tests may be required if found necessary by the Society. *(2019) (2023)* **【See Guidance】**

  **Table 2.2.11 Kinds of Test for fillet welded joints<sup>(1)</sup>** ***(2023)***

  | Kinds and number of specimens for test |   |   |   |   |
  | --- | --- | --- | --- | --- |
  | Visual insp. | Surface crack detection | Macro-<br>structure insp. | Hard.<br>test<sup>(2)</sup> | fracture test |
  | Welding positions of whole length | Welding positions of whole length<br>:NDT for surface<br>(MT or PT) | 2<sup>(3)</sup> | 1 | 2 |
  | (Notes)<br>(1) Kinds of test for machinery installation’s fillet welded joints are in accordance with **Table 2.2.12**.<br>(2) The materials required hardness test in **Table 2.2.4** are to be tested.<br>(3) In case of other than rolled steels for hull structural, weldable high strength steel, and aluminium alloy, one specimen is to be taken. |   |   |   |   |

  **Table 2.2.12 Kinds of Test for machinery installations’s fillet welded joints** ***(2019) (2023)***

  | Divisions |   | Kinds of test and number of specimens taken from test assembles <sup>(1)</sup>(2) |   |   |   |   |
  | --- | --- | --- | --- | --- | --- | --- |
  | Divisions |   | Macro-<br>structure inspection | Visual insp. | Surface crack detection | Hard. test | Fracture test |
  | Welding of boiler and pressure vessel | Boiler and class 1 pressure vessel | 1 | Welding positions of whole length | Welding positions of whole length<br>:NDT for surface<br>(MT or PT) | - | 2 |
  | Welding of boiler and pressure vessel | Class 2 pressure vessel | 1 | Welding positions of whole length | Welding positions of whole length<br>:NDT for surface<br>(MT or PT) | - | 2 |
  | Welding of boiler and pressure vessel | Class 3 pressure vessel | The tests may be omitted according to the discretion of the Surveyor. |   |   |   |   |
  | Welding of piping | The steel pipes for low temperature service | 2 | Welding positions of whole length | Welding positions of whole length<br>:NDT for surface<br>(MT or PT) | 1 | 2 |
  | Welding of piping | Stainless steel pipes | 2 | Welding positions of whole length | Welding positions of whole length<br>:NDT for surface<br>(MT or PT) | - | 2 |
  | Welding of piping | The pipes for ordinary piping | 2 | Welding positions of whole length | Welding positions of whole length<br>:NDT for surface<br>(MT or PT) | - | 2 |
  | Welding of piping | The pipes used for high temperature and high pressure<sup>(3)</sup> | 2 | Welding positions of whole length | Welding positions of whole length<br>:NDT for surface<br>(MT or PT) | - | 2 |
  | Notes :<br>(1) In a case where special materials are used, special welding procedure is employed or where deemed necessary by the Society, the other tests or test conditions than those specified in this Section for the welding procedure qualification may be required<br>(2) For the welding procedure qualification tests on materials used at high temperature, the Society may require a creep test or high temperature tensile test.<br>(3) For steam pipes and flanges to be used in the place where the design pressure is not less than 30 $\mathrm{kgf}/cm ^{2}$ and the design temperature exceeds 400℃. |   |   |   |   |   |   |
- **3.** **Test assemblies and welding**
  - **(1)** Test assembly is to be prepared with the same or equivalent material used in the actual work.
  - **(2)** Dimensions and type of test assembly are to be as indicated **Fig 2.2.10** and **Fig 2.2.11**.
    ![Fig 2.2.10 Test assembly for plates with fillet weld joint (unit : mm) (2023)}](images/image76.png)
    **Fig 2.2.10 Test assembly for plates with fillet weld joint** (unit : mm) ***(2023)***

    | ![](images/image77.png) | ![](images/image78.png) | ![](images/image79.png) |
    | --- | --- | --- |
    | **Fig 2.2.11 Test assembly for pipes with fillet weld joint** ***(2023)*** |   |   |
  - **(3)** Test assembly is to be welded in the same welding positions as the actual work.
  - **(4)** The assembly is to be welded on one side only, except in case deemed necessary by the surveyor.
  - **(5)** For single run manual and semi-automatic welding, a stop/restart is to be included in the test length and its position is to be clearly marked for subsequent examination.
- **4.** **Visual & non-destructive inspection**
  - **(1)** Test assemblies are to be examined by visual and by non-destructive testing(PT or MT) prior to the cutting of test specimen. In case that any post-weld heat treatment is required or specified non-destructive testing and visual inspection are to be performed after heat treatment. *(2019)*
  - **(2)** For weldable high strength steel with specified minimum yield strength of 420 $\mathrm{N}/mm ^{2}$ and above the non-destructive testing and visual inspection are to be delayed for a minimum of 48 hrs, unless heat treatment has been carried out. *(2019)*
  - **(3)** NDT procedures are to be agreed with the Society. The results of visual & non-destructive testing are to show that there are no cracks or other injurious defects. *(2019)*
  - **(4)** The imperfections detected by visual or non-destructive testing are to be assessed in accordance with **ISO 5817**, class B(**ISO 10042:2018**, class B for aluminium alloys), except for imperfection type such as excessive convexity and excessive throat thickness for which level C applies *(2019) (2022) (2023)*
- **5.** **Macro-structure inspection**
  - **(1)** The test specimen is to be taken from the position in **Fig 2.2.10** and **Fig 2.2.11**. However, in case of rolled steels for hull structural, weldable high strength steel, and aluminium alloy, two specimens are to be taken. For manual welding and semi-automatic welding, one of the macro etched specimens is to be from the stop/restart position, if present.
  - **(2)** The test specimens are to be prepared and etched on one side to clearly reveal the weld metal, fusion line, root penetration and the heat affected zone. Macro examination is to include about 10 mm unaffected base metal.
  - **(3)** The examination is to reveal a regular weld profile, through fusion between adjacent layers of weld and base metal, sufficient root penetration and the absence of defects such as cracks, lack of fusion etc.
- **6.** **Hardness test** ***(2019)***
  - **(1)** Hardness distribution at positions shown in **Fig 2.2.12** is to be measured.
    ![](images/image80.png) ![](images/image81.png)
    Note
- **1.** Measuring load is to be 10 kg vickers and measuring intervals are to be 1 mm.
  **Fig 2.2.12 Hardness test for fillet welded joint (unit : mm)** ***(2019)***
  - **(2)** The results from the hardness test are to be in accordance with **Table 2.2.10**. *(2019)*
- **7.** **Fracture tests**
  The remaining test assemblies after the macro-structure test specimen has been removed are to be broken by pressing as shown in **Fig 2.2.8** and it shall be evaluated cracks, blow holes, poor penetrations and any other injurious defects in the fractured surface. And imperfections that are detected should be assessed in accordance with **(KS B) ISO 5817**, class B(**ISO 10042:2018**, class B for aluminium alloys). *(2022) (2023)*

#### 406. Retests and Procedure qualification records(PQR)

- **1.** **Retests**
  - **(1)** Where visual inspection or non-destructive inspection fails to meet the requirements, the new test specimens welded under the same welding condition, are to be subject to retest and all of these test specimens are to pass the test. If this additional test piece does not comply with the relevant requirements, the pWPS is to be regarded as not capable of complying with the requirements without modification.
  - **(2)** Where the result of a tensile or bend test does not comply with the requirements, twice as many test specimens as the number of specimens of failed test are to be selected from either the first test material or test materials welded under the same welding conditions, and all of these test specimens are to be satisfactorily tested.
  - **(3)** If there is a single hardness value above the maximum values allowed, additional hardness tests are to be carried out (on the reverse of the specimen or after sufficient grinding of the tested surface). None of the additional hardness values is to exceed the maximum hardness values required.
  - **(4)** (a) Where the result of the impact test is unsatisfactory, additional tests may be carried out, with the exception of the cases specified in (i) and (ii) below, by taking a set of test specimens out of the same test material from which the above-mentioned test specimens have been taken.
  - **(5)** Where there is insufficient welded assembly remaining to provide additional test specimens, a further assembly is to be welded using the same procedure to provide the additional specimens.
  - **(6)** Where the retest fails to meet the requirements, the test may be made over again. In this case, where the whole tests specified on the test assembly are carried out and are complied with requirements, the tests are accepted as successful.
- **2.** **Procedure qualification records(PQR)**
  - **(1)** Three copies of the procedure qualification records showing the welding conditions for test assemblies and test results are to be submitted to the Society for approval. Forms of welding procedure test records are to be at the discretion of the Society. **【See Guidance】**
  - **(2)** A statement of the results of assessing each test piece, including repeat tests, is to be made for each welding procedure test. The relevant items listed for the WPS of these requirements are to be included.
  - **(3)** A statement that the test piece was made according to the particular welding procedure is to be signed by the Surveyor witnessing the test and is to include the Society´s identification.

#### 407. Validity of qualified welding procedure specification

- **1.** **General**
  - **(1)** Welding procedures qualified at a manufacturer are valid for welding in workshops under the same technical and quality management.
  - **(2)** Qualification of a welding procedure remains valid provided the welding variables are kept within the qualified range during production welding. When one or more variables outside the qualified range given in **2.** occur, the welding procedure is to be respecified and requalified by welding procedure qualification tests.
  - **(3)** Shop primers may have an influence on the quality of fillet welds and is to be considered. Welding procedure qualification with shop primer will qualify those without but not vice versa.
- **2.** Validity of variables for qualified WPS is as follows. However, it may be considered as equivalent for the requirements of the standard internationally recognized(*AWS , ASME* etc.) are applied.
  - **(1)** **Base metal** Kind of base metal and their validity are as follows. Other materials not specified herein is to be in accordance with the requirements of the standard internationally recognized as deemed appropriate by the Society. **【See Guidance】**
    ① Normal strength steel(*A*, *B*, *D* and *E*) or equivalent structural steels with tensile strength 400 ~ 520 $\mathrm{N}/mm ^{2}$.
    ② Higher strength steels, YP47 steels and brittle crack arrest steels(*AH* 32, *DH* 32, *EH* 32, *FH* 32, *AH* 36, *DH* 36, *EH* 36, *FH* 36, *AH* 40, *DH* 40, *EH* 40, *FH* 40, *EH*47-*H*, *EH* 36-*BCA*1, *EH* 40-*BCA*1/2 and *EH* 47-*H*-*BCA*1/2) or equivalent structural steels with minimum specified yield strength 315 ~ 460 $\mathrm{N}/mm ^{2}$. *(2018) (2021)*
    (ⅴ) Where Welding Procedure Specification (WPS) for the non-BCA steels has been approved by the Society, the said WPS is applicable to the same welding procedure applied to the same grade with suffix “BCA1” or “BCA2” except high heat input processes over 50 kJ/cm. *(2021)*
    Welding procedures are considered applicable to the equivalent and lower strength level as that tested, and the equivalent and lower level of alloying elements as that tested.
    ① Group A: aluminium-magnesium alloys with *Mg* content = 3.5 % (alloy 5754)
    ② Group B: aluminium-magnesium alloys with 4% = *Mg* = 5.6 % (alloys 5059, 5083, 5086, 5383 and 5456)
    ③ Group C: aluminium-magnesium-silicon alloys (alloys 6005A, 6061 and 6082)
    Welding procedures are considered applicable to the same and lower strength level as that tested.
  - **(2)** **Thickness and outer diameter of base metal**

    **Table 2.2.13 Qualified thickness range for butt, T-joint and fillet welds** ***(2019)***

    | Thickness of test piece, $t$ (mm) <sup>(1)</sup> | Range of approval $t$(mm)<sup>(2)</sup> |   |
    | --- | --- | --- |
    | Thickness of test piece, $t$ (mm) <sup>(1)</sup> | Butt and T-joint welds with single run or single run from both sides | Butt and T-joint welds with multi-run and fillet welds |
    | $t$ ≤ 3 | 0.7$t$ ∼ 1.1$t$ | 0.7$t$ ∼ 2$t$ |
    | 3 < $t$ ≤ 12 | 0.7$t$ ∼ 1.1$t$ | 3 ∼ 2$t$ |
    | 12 < $t$ ≤ 100 | 0.7$t$ ∼ 1.1$t$ <sup>(3)</sup> | 0.5$t$ ∼ 2$t$<br>(max.150) |
    | 100 < $t$ | 0.7$t$ ∼ 1.1$t$ <sup>(3)</sup> | 0.5$t$ ∼ 2$t$ |
    | Notes :<br>(1) For multi process procedures, the recorded thickness contribution of each process is to be used as a basis for the range of approval for the individual welding process.<br>(2) For the vertical-down welding, the test piece thickness "t" is always taken as the upper limit of the range of application.<br>(3) For high heat input processes over 50 kJ/cm, the upper limit of range of approval is to be 1.0 x $t$. |   |   |

    **Table 2.2.14 Range of Aluminium alloys qualification for parent material thickness** ***(2019)***

    | Thickness of the test piece t (mm) | Range of approval |
    | --- | --- |
    | t ≤ 3 | 0.5t ~ 2t |
    | 3 < t ≤ 20 | 3 ~ 2t |
    | t > 20 | ≥ 0.8t |

    The thickness t is based on the thinner material.
    The thickness t is based on the material with bevelling.
    The thickness t is based on the both base materials.

    **Table 2.2.15 Range of qualifications for the throat thickness of fillet welds** ***(2019)***

    | Kind($a$=throat thickness) |   | Range of approval(mm) |
    | --- | --- | --- |
    | Base material other than Aluminium alloys | Single-run | 0.75$a$ ∼ 1.5$a$ |
    | Base material other than Aluminium alloys | Multi-run | as for butt welds with multi-run (i.e. a=t) |
    | Aluminium alloys<sup>(1)</sup> | $a$ < 10 | 0.75$a$ ∼ 1.5$a$ |
    | Aluminium alloys<sup>(1)</sup> | $a$ ≥ 10 | ≥ 7.5 |
    | Note<br>(1) Where a fillet weld is qualified by means of a butt weld test, the throat thickness range qualified should be based on the thickness of the deposited weld metal. |   |   |

    **Table 2.2.16 Qualified outer diameter range for pipe welds** ***(2019)***

    | Outer diameter *D* (mm) | Qualified range (mm)<sup>(1)</sup> |
    | --- | --- |
    | *D* ≤ 25 | 0.5 D ∼ 2 D |
    | *D* 〉25 | ≥ 0.5 *D* (min. 25) |
    | Note<br>(1) When the test for plate is approved, the welding for the pipes over 500 mm in outer diameter is permitted. |   |
  - **(3)** **Welding positions**

    **Table 2.2.17 Range of qualifications for aluminium alloys’s welding position** ***(2019)***

    | Test Position | Welding positions<br>in actual welding position |
    | --- | --- |
    | PA(flat) | PA |
    | PC(horizontal) | PA, PC |
    | PE(overhead) | PA, PC, PE |
    | PF(vertical-up) | PA, PC, PF |
    | NOTES:<br>(1) A qualification position performed on a butt weld will also qualify for fillet welding within the thickness ranges specified for fillet welds specified in (2) (a) above but not vice versa. |   |

    **Table 2.2.18 Correlation with Fillet joints, T-joints(with full penetration and partial penetration) welding and butt welding** ***(2019)***

    | Approved position for butt welding | Actual welding position for fillet joints, T-joints with full penetration & partial penetration |
    | --- | --- |
    | PA(flat) | PA(flat), PB(horizontal vertical) |
    | PC(horizontal) | PB(horizontal vertical), PC(horizontal) |
    | PE(overhead) | PD(horizontal overhead), PE(overhead) |
    | PF(vertical-up) | PF(vertical-up) |
    | PG(vertical-down) | PG(vertical-down) |
  - **(4)** **Welding process**
  - **(5)** **Welding consumables**
  - **(6)** **Welding condition**
  - **(7)** **Heat input**
  - **(8)** **Type of joint**

    **Table 2.2.19 Range of approval for type of welded joint** ***(2019)***

    | Type of welded joint for test assembly |   |   |   | Range of approval |
    | --- | --- | --- | --- | --- |
    | Butt welding | One side | With backing | A | A, C |
    | Butt welding | One side | Without backing | B | A, B, C, D |
    | Butt welding | Both side | With gouging | C | C |
    | Butt welding | Both side | Without gouging | D | C, D<sup>(1)</sup> |
