Repository: kimghw/KR_RULES_ENG

# PART 2 Materials and Welding

> RULES FOR CLASSIFICATION OF STEEL SHIPS / RA-02-E / 2025 / EN

- [[R] CHAPTER 1 MATERIALS](01_R_CHAPTER 1 MATERIALS.md)
  - Section 1 General
  - Section 2 Test Specimens and Testing Procedures
  - Section 3 Rolled Steels
  - Section 4 Steel Tubes and Pipes
  - Section 5 Castings
  - Section 6 Steel Forgings
  - Section 7 Copper and Copper Alloy
  - Section 8 Aluminium Alloys
- [[R] CHAPTER 2 WELDING](02_R_CHAPTER 2 WELDING.md)
  - Section 1 General
  - Section 2 Test Specimens and Testing Procedures
  - Section 3 Welding Work and Inspection
  - Section 4 Welding Procedure Qualification Tests

File: RULES FOR CLASSIFICATION OF STEEL SHIPS/RA-02-E_PART 2 Materials and Welding/11_G_Annex 2-7 Guidance for non-destructive testing of ship hull steel weld.md (part 2 of 2)
# PART 2 Materials and Welding
    (ⅱ) The score of defect in the case of single defect of type 1 shall be determined by using the value in **Table 14** according to the dimension of the major diameter of the defect. The score of defect for two or more defect of type 1 shall be the grand total of the score for each defect in the test field of vision.

    | **Table 14 Score of defect** |   |   |   | Units : mm |   |   |   |
    | --- | --- | --- | --- | --- | --- | --- | --- |
    | Major diameter of flaw (mm) | Up to and incl. 1.0 | Over 1.0, up to and incl. 2.0 | Over 2.0, up to and incl. 3.0 | Over 3.0, up to and incl. 4.0 | Over 4.0, up to and incl. 6.0 | Over 6.0, up to and incl. 8.0 | Over 8.0 |
    | Score | 1 | 2 | 3 | 6 | 10 | 15 | 25 |

    (ⅲ) The defects of type 1 are to be judged unacceptable, if the size of the defects exceeds the value of acceptable criteria specified in **Table 15**.

    **Table 15 Acceptance criteria for type 1 defect**

    |   | Thickness of base metal t(mm) | t ≤ 10 | 10 < t ≤25 | 25 < t ≤50 | 50 < t ≤ 100 |
    | --- | --- | --- | --- | --- | --- |
    |   | Test field of vision | 10 mm × 10 mm |   | 10 mm × 20 mm |   |
    | Acceptance criteria | Maximum size of single defect (mm) | 4 | 5 | t/5 | 10 |
    | Acceptance criteria | Total score of defect | 6 | 12 | 24 | 30 |
    | Note<br>(1) Where the thickness of base metal is not more than 25 mm, the defects of not more than 0.5 mm may be ignored. Where the thickness of base metal is more than 25 mm, the defects of not more than 0.7 mm may be ignored. |   |   |   |   |   |
  - **(c)** Defect of Type 2
    (ⅰ) Size of defect of type 2 is to be represented by length of the defect. Where defects are present in a row and the distance between the mutual defects does not exceed the length of larger defect, the sizes of all defects including the spaces between the mutual defects is to be considered as the length of the defect.
    (ⅱ) The defects of type 2 are to be judged unacceptable, if the length of a defect exceeds the value of acceptable criteria specified in **Table 16**.
    (ⅲ) Incomplete root penetration is not accepted in butt joint welded from one side.

    **Table 16 Acceptance criteria for type 2 defect**

    |   | Thickness of base metal t (mm) | t ≤ 12 | 12 < t ≤ 50 | 50 < t |
    | --- | --- | --- | --- | --- |
    | Acceptance criteria | Sum of size of defect (mm) | 6 or under | t/2 or under | 24 or under |
  - **(d)** Defect of Type 3
    Any defect of type 3 is to be judged unacceptable.
  - **(e)** In Case of Coexistence of Defects of Type 1 and Type 2
    Where two or more types of defects are coexistent, the defects are to be judged unacceptable, provided the size of defects of each type are more than half of the size specified in **Table 15** and **Table 16** respectively.
- **(D)** Acceptance criteria for UT
  - **(a)** The inspection methods are to comply with *KS B* 0896 (Method for ultrasonic examination for welds of ferritic steel)
  - **(b)** Making of curve for dividing echo height
    (ⅰ) Curve for dividing echo height
    The height for evaluation of the depth is made for four regions specified in **Fig 2.** The positions of probe for making the curves for dividing echo height using the distance amplitude characteristic curve are to comply with **Fig 1.**
    (ⅱ) Determination of H line, M line and L line
    The curve for dividing echo height by working sensitivity of (d) is selected to take it as H line, and the curve for dividing echo height lower than H line by 6 dB is taken as M line and the curve lower than H line by 12 dB is taken as L line. H line is of over 40 %.
    (ⅲ) Regions
    The regions divided by H, M and L line are designated as given in **Table 17** and the examples of regional division are indicated as given in **Fig 2.**
    ![](images/image85.png)
    **Fig 1 Position of Probe for making the Curves for Dividing Echo Height**
    ![Fig 2 Examples for Drawing Curves for Dividing Echo Height](images/image86.png)
    **Fig 2 Examples for Drawing Curves for Dividing Echo Height**

    **Table 17 Designation of Regional Division of Echo Height**

    | Range of echo height | Region of echo height |
    | --- | --- |
    | L line or less | I |
    | Over L to M line incl. | II |
    | Over M to H line incl. | III |
    | Over H line | IV |
  - **(c)** Acceptance Criteria
    (ⅰ) Defects detected by ultrasonic inspection are to be judged in accordance with **Table 18**.
    (ⅱ) Where kind of defect is considered as cracks from welding process, location of defects, etc., the defects are to be judged unacceptable.

    **Table 18 Acceptance criteria for defects detected by ultrasonic inspection**

    |   | Thickness of base metal t (mm) | t ≤ 50 | 50 < t | t ≤ 50 | 50 < t |
    | --- | --- | --- | --- | --- | --- |
    |   | Region of maximum echo heights | II and III |   | IV |   |
    | Acceptance Criteria | length of defect (mm) | t or less | 50 or less | t/2 or less | 25 or less |
    | Note:<br>1. (1) The symbol t is plate thickness (mm) of the parents materials of the groove side. However, in the case of butt joint weld with different plate thickness of the parents materials, the thinner plate thickness is adopted.<br>2. In applying this table, in the case where the distance between discontinuities is smaller or equal to the length of the discontinuity with longer ultrasonic discontinuity length that the depth considered to be same, these discontinuities are regarded as same discontinuity group and treated as a continuous discontinuity including such distance. In the case where the distance between discontinuities is longer than the larger one out of the both ultrasonic discontinuity lengths, these discontinuities are regarded as independent from each other. The examination results of straddle scanning, parallel scanning by slanted probe and longitudinal scanning on the weld line are classified in accordance with the agreement between the parties concerned. |   |   |   |   |   |


### 8. Reporting (2021)

#### (1) Reports of NDT required shall be prepared by the Shipbuilder and shall be made available to the Society.

#### (2) Reports of NDT shall include the following generic items:

- **(A)** Date of testing
- **(B)** Hull number, location and length of weld inspected
- **(C)** Names, qualification level and signature of personnel that have performed the testing
- **(D)** Identification of the component examined
- **(E)** Identification of the welds examined
- **(F)** Steel grade, type of joint, thickness of parent material, welding process
- **(G)** Acceptance criteria
- **(H)** Testing standards used
- **(I)** Testing equipment and arrangement used
- **(J)** Any test limitations, viewing conditions and temperature
- **(K)** Results of testing with reference to acceptance criteria, location and size of reportable indications
- **(L)** Statement of acceptance/non-acceptance, evaluation date, name and signature of evaluator
- **(M)** Number of repairs if specific area repaired more than twice

#### (3) In addition to generic items of (2) above, reports of PT shall include the following specific items:

- **(A)** Type of penetrant, cleaner and developer used
- **(B)** Penetration time and development time

#### (4) In addition to generic items, reports of MT shall include the following specific items:

- **(A)** Type of magnetization
- **(B)** Magnetic field strength
- **(C)** Detection media
- **(D)** Viewing conditions
- **(E)** Demagnetization, if required

#### (5) In addition to generic items, reports of RT shall include the following specific items:

- **(A)** Type and size of radiation source (width of radiation source), X-ray voltage
- **(B)** Type of film/designation and number of film in each film holder/cassette
- **(C)** Number of radiographs (exposures)
- **(D)** Type of intensifying screens
- **(E)** Exposure technique, time of exposure and source-to-film distance as per below:
- **(F)** Distance from radiation source to weld
- **(G)** Distance from source side of the weld to radiographic film
- **(H)** Angle of radiation beam through the weld (from normal)
- **(I)** Sensitivity, type and position of IQI (source side or film side)
- **(J)** Density
- **(K)** Geometric un-sharpness
- **(L)** Specific acceptance class criteria for RT
  Examinations used for acceptance or rejection of welds shall be recorded in an acceptable medium. A written record providing following information: identification and description of welds, procedures and equipment used, location within recorded medium and results shall be included. The control of documentation unprocessed original images and digitally processes images is to be to the satisfaction of the surveyor.
  The Society may require to duplicate some radiographs in order that some processed films are handed over to the Society together with testing reports. Alternative method to duplicate the processed film can be agreed with the Society.

#### (6) In addition to generic items, reports of UT shall include the following specific items:

- **(A)** Type and identification of ultrasonic equipment used (instrument maker, model, series number), probes (instrument maker, serial number), transducer type (angle, serial number and frequency) and type of couplant (brand)
- **(B)** Sensitivity levels calibrated and applied for each probe
- **(C)** Transfer loss correction applied Type of reference blocks
- **(D)** Signal response used for defect detection
- **(E)** Reflections interpreted as failing to meet acceptance criteria
  The method for review and evaluation of UT reports is required for adequate quality control and is to be to the satisfaction of the surveyor.

#### (7) The shipyard is to keep the inspection records specified in (2) to (6) of this document for at least for 5 years.


### 9. Unacceptable indications and repairs (2021)

#### (1) Unacceptable indications shall be eliminated and repaired where necessary. The repair welds are to be examined on their full length using appropriate NDT method at the discretion of the Surveyor.

#### (2) When unacceptable indications are found, additional areas of the same weld length shall be examined unless it is agreed with the surveyor and fabricator that the indication is isolated without any doubt. In case of automatic or fully mechanized welded joints, additional NDT shall be extended to all areas of the same weld length.

#### (3) All radiographs exhibiting non-conforming indications are to be brought to the attention of the surveyor. Such welds are to be repaired and inspected as required by the surveyor. When non-conforming indications are observed at the end of a radiograph, additional RT is generally required to determine their extent. As an alternative, the extent of non-conforming welds may be ascertained by excavation, when approved by the surveyor.

#### (4) The extent of testing can be extended at the surveyor’s discretion when repeated nonacceptable discontinuities are found.

#### (5) The inspection records specified in 8. are to include the records of repaired welds.

#### (6) The Shipbuilder shall take appropriate actions to monitor and improve the quality of welds to the required level. The repair rate is to be recorded by the shipyard and any necessary corrective actions are to be identified in the builder’s QA system.
