Repository: kimghw/KR_RULES_ENG

# PART 2 Materials and Welding

> RULES FOR CLASSIFICATION OF STEEL SHIPS / RA-02-E / 2025 / EN

- [[R] CHAPTER 1 MATERIALS](01_R_CHAPTER 1 MATERIALS.md)
  - Section 1 General
  - Section 2 Test Specimens and Testing Procedures
  - Section 3 Rolled Steels
  - Section 4 Steel Tubes and Pipes
  - Section 5 Castings
  - Section 6 Steel Forgings
  - Section 7 Copper and Copper Alloy
  - Section 8 Aluminium Alloys
- [[R] CHAPTER 2 WELDING](02_R_CHAPTER 2 WELDING.md)
  - Section 1 General
  - Section 2 Test Specimens and Testing Procedures
  - Section 3 Welding Work and Inspection
  - Section 4 Welding Procedure Qualification Tests

File: RULES FOR CLASSIFICATION OF STEEL SHIPS/RA-02-E_PART 2 Materials and Welding/01_R_CHAPTER 1 MATERIALS.md (part 3 of 10)
# PART 2 Materials and Welding
  | Grade | $t$ ≤ 50 | 50<$t$≤100 | 100<$t$≤200 | Tensile strength<br>($\mathrm{N}/mm ^{2}$) | $t$≤16<sup>(2)</sup> | 16<$t$≤40<sup>(2)</sup> | 40<$t$<sup>(3)</sup> | Test temp. (℃)<sup>(5)</sup> | Average absorbed energy(*J*) | Absorbed energy of individual test specimen(*J*) |
  | *RPV* 24 | 235 min. | 215 min. | 195 min. | 400∼510 | 17 min. | 21 min. | 24 min. | 0 | 47 min. | 27 min. |
  | *RPV* 32 | 315 min. | 290 min. | 275 min.<sup>(1)</sup> | 490∼610 | 16 min. | 20 min. | 23 min. | 0 | 47 min. | 27 min. |
  | *RPV* 36 | 355 min. | 335 min. | 315 min.<sup>(1)</sup> | 520∼640 | 14 min. | 18 min. | 21 min. | 0 | 47 min. | 27 min. |
  | *RPV* 42 | 410 min. | 390 min. | 370 min.<sup>(1)</sup> | 550∼670 | 12 min. | 16 min. | 18 min. | -10 | 47 min. | 27 min. |
  | *RPV* 46 | 450 min. | 430 min. | 410 min.<sup>(1)</sup> | 570∼700 | 19 min.<sup>(4)</sup> | 26 min.<sup>(4)</sup> | 20 min. | -10 | 47 min. | 27 min. |
  | *RPV* 50 | 490 min. | 470 min. | 450 min.<sup>(1)</sup> | 610∼740 | 18 min.<sup>(4)</sup> | 25 min.<sup>(4)</sup> | 19 min. | -10 | 47 min. | 27 min. |
  | NOTE:<br>(1) To be applied for the plates 150 mm or less in thickness<br>(2) To be tested with *R*1*A* test specimen.<br>(3) To be tested with *R*1*A* test specimen. When the capacity of the available testing machine does not permit testing the full thickness specimen, *R*4 test specimen may be used.<br>(4) To be tested with *R*5 test specimen.<br>(5) Test temperature of *RPV* 32, *RPV* 36 and *RPV* 42 plates manufactured by *TMCP* is to be -20℃. |   |   |   |   |   |   |   |   |   |   |
- **6.** **Selection of test samples 【 See Guidance】**
  - **(1)** For the steel plates which are not to be heat treated, one test sample is to be taken from each plate as rolled directly from one slab or ingot.
  - **(2)** For the steel plates which are to be heat treated, one test sample is to be taken from every similarly heat treated plate as rolled directly from one slab or ingot.
  - **(3)** For steel plates to which stress relieving is required after welding or stress relieving is applied by the purchaser, test samples are to be heat treated in accordance with the requirements in **302. 6** (3).
  - **(4)** The test samples are to be taken from the portion approximately 1/4 of the width from the side end of the plate.
- **7.** **Selection of test specimen**
  - **(1)** Tensile test specimens are to be taken according to (a) to (c) below.
  - **(2)** Impact test specimens is to be taken according to (a) to (c) below. **【See Guidance】**
- **8.** **Tolerance for thickness**
  Surface inspection and verification of dimensions are to be in accordance with the requirements in **301. 8.** The minus tolerance for the nominal thickness of plates is to be 0.25 mm.
- **9.** **Retest procedures**
  Where the tensile test and impact tests from the first test specimen selected fails to meet the requirements, additional tests may be conducted according to the requirements given in **109.**
- **10.** **Marking**
  - **(1)** Steel plates which have satisfactorily complied with the required tests are to be marked with the identification mark relating to heat treatment in addition to the requirements in **110.**
  - **(2)** The marks relating to heat treatment in (1) are to be as specified in the following:
- **11.** **Steel plates equivalent to standard**
  - **(1)** The mild steel plates of grade *RD* and *RE,* the high tensile steels of rolled steels for hull specified in **301.** are taken as equivalent to the plates specified in **303.** in case where the test specimens are taken as required in **Pars 6** and **7** and test results comply with the requirements in **301.** In this case, *"PV*" is to be suffixed to the markings to indicate the kind of plates specified in **301.**
  - **(2)** Any requirements regarding heat treatment of steel plates specified in (1) is left to the discretion of the Society.

#### 304. Rolled steels for low temperature service

- **1.** **Application**
  - **(1)** The requirements are to apply to the rolled steels not exceeding 50 mm in thickness intended for tanks and ship's hull structures adjacent to tanks of liquefied gas carriers, and other parts such a hull structures of refrigerated cargo carrier which are exposed to low temperature (hereinafter referred to as "steels"). *(2023)*
  - **(2)** Any requirement regarding the steels over 50 mm in thickness is left to the discretion of the Society. *(2023)* **【See Guidance】**
  - **(3)** The requirements other than those specified in **304.** are applicable to the requirements in **301.**
  - **(4)** The steels other than those specified in **304.** are to comply with the requirements in **101. 2.**
- **2.** **Kinds**
  Steels are classified as specified in **Table 2.1.16**.

  **Table 2.1.16 Grades and Chemical Composition** ***(2017) (2023)***

  | Kinds | Grade | Deoxidation | Chemical composition (%) |   |   |   |   |   |   |   |   |   |   |   |   |
  | --- | --- | --- | --- | --- | --- | --- | --- | --- | --- | --- | --- | --- | --- | --- | --- |
  | Kinds | Grade | Deoxidation | $C$ | $Si$ | $Mn$ | $P$ | $S$ | $N i$ | $Cr$ | $Cu$ | $Mo$ | $A1$<sup>(3)</sup> | $Nb$ | $V$ | $Ti$ |
  | Carbon steels | *RL* 235*A* | Fully killed Aluminium treated fine grain | 0.15 max. | 0.10~0.30 | 0.70~1.50 | 0.030 max. | 0.030 max. | 0.8 max. | <sup>(1)</sup> |   |   | 0.02 min. | - |   |   |
  | Carbon steels | *RL* 235*B* | Fully killed Aluminium treated fine grain | 0.15 max. | 0.10~0.30 | 0.70~1.50 | 0.030 max. | 0.030 max. | 0.8 max. | <sup>(1)</sup> |   |   | 0.02 min. | - |   |   |
  | Carbon steels | *RL* 325*A* | Fully killed Aluminium treated fine grain | 0.16 max. | 0.10~0.55 | 0.80~1.60 | 0.025 max. | 0.025 max. | 0.8 max. | <sup>(1)</sup> |   |   | 0.02 min. | - |   |   |
  | Carbon steels | *RL* 325*B* | Fully killed Aluminium treated fine grain | 0.16 max. | 0.10~0.55 | 0.80~1.60 | 0.025 max. | 0.025 max. | 0.8 max. | <sup>(1)</sup> |   |   | 0.02 min. | - |   |   |
  | Carbon steels | *RL* 355 | Fully killed Aluminium treated fine grain | 0.16 max. | 0.10~0.55 | 0.80~1.60 | 0.025 max. | 0.025 max. | 0.8 max. | <sup>(1)</sup> |   |   | 0.02 min. | - |   |   |
  | Nickel alloy steels | *RL* 1*N*355 | Killed and fine grain treated | 0.18 max. | 0.35 max. | 0.80~1.50 | 0.025 max. | 0.010 max. | 1.30~<br>1.70 | <sup>(2)</sup> |   |   | - | - | 0.05 max. | - |
  | Nickel alloy steels | *RL* 2*N*255 | Killed and fine grain treated | 0.17 max. | 0.30 max. | 0.70 max. | 0.025 max. | 0.020 max. | 2.10~<br>2.50 | 0.30 max. | 0.40 max. | 0.12 max. | - | 0.02 max. | 0.05 max. | 0.03 max. |
  | Nickel alloy steels | *RL* 3*N*355 | Killed and fine grain treated | 0.15 max. | 0.35 max. | 0.30~0.80 | 0.020max. | 0.005 max. | 3.25~<br>3.75 | <sup>(2)</sup> |   |   | - | - | 0.05 max. | - |
  | Nickel alloy steels | *RL* 5*N*390 | Killed and fine grain treated | 0.15 max. | 0.35 max. | 0.30~0.80 | 0.020max. | 0.005 max. | 4.75~<br>5.25 | <sup>(2)</sup> |   |   | - | - | 0.05 max. | - |
  | Nickel alloy steels | *RL* 9*N*490 | Killed and fine grain treated | 0.10 max. | 0.35 max. | 0.30~0.80 | 0.020max. | 0.005 max. | 8.50~<br>10.00 | <sup>(2)</sup> |   |   | - | - | 0.05 max. | - |
  | NOTE:<br>(1) These elements may be added, the certificates is to contain these elements.<br>(2) The content of Cr + Cu + Mo is not to exceed 0.50 %. The content of Mo for *RL* 9*N*490 is not to exceed 0.10 %<br>(3) Aluminium content is to be represented by the total aluminium content, but may be determined by the acid soluble aluminium content. In such a case, the acid soluble aluminium content is not to be less than 0.015 %. |   |   |   |   |   |   |   |   |   |   |   |   |   |   |   |
- **3.** **Heat treatment**
  The heat treatment of steels is to comply with the requirements given in **Table 2.1.17**.

  **Table 2.1.17 Heat Treatment** ***(2017) (2023)***

  | Kinds | grade | Heat treatment |
  | --- | --- | --- |
  | Carbon steels | *RL* 235*A* | Normalized or *TMCP* |
  | Carbon steels | *RL* 235*B* | Normalized or *TMCP* |
  | Carbon steels | *RL* 325*A* | Normalized or *TMCP* |
  | Carbon steels | *RL* 325*B* | Quenched and Tempered or *TMCP* <sup>(1)</sup> |
  | Carbon steels | *RL* 355 | Quenched and Tempered or *TMCP* <sup>(1)</sup> |
  | Nickel alloy steels | *RL* 1*N*355 | Normalized or Normalized and Tempered or Quenched and Tempered<sup>(2)</sup> |
  | Nickel alloy steels | *RL* 2*N*255 | Normalized or Normalized and Tempered<sup>(2)</sup> |
  | Nickel alloy steels | *RL* 3*N*355 | Normalized or Normalized and Tempered or Quenched and Tempered<sup>(2)</sup> |
  | Nickel alloy steels | *RL* 5*N*390 | Normalized or Normalized and Tempered or Quenched and Tempered<sup>(2)</sup> |
  | Nickel alloy steels | *RL* 9*N*490 | Double normalized and tempered or Quenched and Tempered<sup>(2)</sup> |
  | NOTE:<br>(1) Heat treatment may be conducted according to Nomalising, subject to the special approval by the Society. *(2018)*<br>(2) Heat treatment may be conducted according to *TMCP*, subject to the special approval by the Society. |   |   |
- **4.** **Deoxidation practice and chemical composition**
  - **(1)** The deoxidation practice and chemical composition of each grade are to comply with the requirements given in **Table 2.1.16**. When deemed necessary, chemical elements other than those given in the table may be added.
  - **(2)** When heat treatment has been conducted according to *TMCP,* the chemical composition of steels specified in **Table 2.1.16** may be modified subject to the approval by the Society.
- **5.** **Mechanical properties**
  - **(1)** The mechanical properties of steels are to comply with the requirements given in **Table 2.1.18**.
  - **(2)** Where deemed necessary by the Society, other tests on notch toughness may be required additionally.
  - **(3)** In the case of steels in accordance with **Pt 7, Ch 5, Sec 17, 1712**.(Special requirements for ammonia) of the Rules, the specified value of the maximum yield stress or proof stress may be limited after approval by the Society. *(2023)*

    **Table 2.1.18 Mechanical properties** ***(2017) (2023)***

    | Kinds | grade | Tensile test |   |   |   |   |   | Impact<sup>(5)</sup>(6) |   |   |
    | --- | --- | --- | --- | --- | --- | --- | --- | --- | --- | --- |
    | Kinds | grade | Yield<br>strength<br>($\mathrm{N}/mm ^{2}$) |   | Tensile<br>strength<br>($\mathrm{N}/mm ^{2}$) | Elongation($\%$)<sup>(4)</sup><br>($L=5.65 \sqrt {A}$) |   |   | Test temp.<sup>(7)</sup><br>(℃) | Average absorbed energy(J) |   |
    | Kinds | grade | Thickness of plate $t$ (mm) |   | Tensile<br>strength<br>($\mathrm{N}/mm ^{2}$) | Thickness of plate $t$ (mm) |   |   | Test temp.<sup>(7)</sup><br>(℃) | Average absorbed energy(J) |   |
    | Kinds | grade | 6<$t$≤30 | 30<$t$ | Tensile<br>strength<br>($\mathrm{N}/mm ^{2}$) | 6<$t$≤16<sup>(2)</sup> | 16<$t$≤40<sup>(2)</sup> | 40<$t$<sup>(3)</sup> | Test temp.<sup>(7)</sup><br>(℃) | Average absorbed energy(J) |   |
    | Kinds | grade | 6<$t$≤30 | 30<$t$ | Tensile<br>strength<br>($\mathrm{N}/mm ^{2}$) | 6<$t$≤16<sup>(2)</sup> | 16<$t$≤40<sup>(2)</sup> | 40<$t$<sup>(3)</sup> | Test temp.<sup>(7)</sup><br>(℃) | $L$ | $T$ |
    | Carbon steels | *RL* 235*A* | 235 min.<sup>(1)</sup> |   | 400∼510 | $L$ | $T$ | 24 min. | -40 | 41 min. | 27 min. |
    | Carbon steels | *RL* 235*B* | 235 min.<sup>(1)</sup> |   | 400∼510 | $L$ | $T$ | 24 min. | -50 | 41 min. | 27 min. |
    | Carbon steels | *RL* 325*A* | 325 min. |   | 440∼560 | 22 min. | 30 min. | 22 min. | -50 | 41 min. | 27 min. |
    | Carbon steels | *RL* 325*B* | 325 min. |   | 440∼560 | 22 min. | 30 min. | 22 min. | -60 | 41 min. | 27 min. |
    | Carbon steels | *RL* 355 | 355 min. |   | 490∼610 | 20 min. | 28 min. | 20 min. | -60 | 41 min. | 27 min. |
    | Nickel alloy steels | *RL* 1*N*355 | 355 min. | 345 min. | 490∼640 | 22 min. |   |   | -80 | 41 min. | 27 min. |
    | Nickel alloy steels | *RL* 2*N*255 | 255 min. |   | 450∼590 | 21 min. |   |   | -70 | 41 min. | 27 min. |
    | Nickel alloy steels | *RL* 3*N*355 | 355 min. | 345 min. | 490∼640 | 22 min. |   |   | -100 | 41 min. | 27 min. |
    | Nickel alloy steels | *RL* 5*N*390 | 390 min. | 380 min. | 530∼710 | 20 min. |   |   | -120 | 41 min. | 27 min. |
    | Nickel alloy steels | *RL* 9*N*490 | 490 min. | 480 min. | 640∼840 | 18 min. |   |   | -196 | 41 min. | 27 min. |
    | NOTES:<br>(1) Same or above 215 $\mathrm{N}/mm ^{2}$ when the thickness of plate is above 40 mm.<br>(2) Carbon steels are to be tested with *R*5 test specimen. To be tested with *R*1*A* test specimen For *RL* 235*A* and *RL* 235*B*.<br>(3) Carbon steels are to be tested with *R*4 test specimen.<br>(4) In the case of carbon steel, the calibrated elongation value according to **ISO 2566-1:2021** may be required by the different specimen type from requirements in this Table.<br>(5) *L* (or *T*) indicates that the longitudinal axis of the test specimen is arranged parallel (or transverse) to the final direction of rolling.<br>(6) When the absorbed energy of two or more test specimens among a set of test specimens is less in value than the specified average absorbed energy or when the absorbed energy of a single test specimen is less in value than 70 % of the specified average absorbed energy, the test is considered to have failed.<br>(7) Impact test temperature for steels specified in **Pt 7, Ch 5** is to comply with the requirements given in **Table 2.1.18-1.** |   |   |   |   |   |   |   |   |   |   |
- **6.** **Selection of test sample**
  - **(1)** For steel plates, one test sample is to be taken from each plate as rolled directly from one slab or ingot.
  - **(2)** For test samples used in other steels than steel plates, steels not greater than 10 tonnes in mass (having the same cross-sectional dimensions and being from the same cast manufactured by the same process) are to be treated as one lot, and one test sample is to be taken from each lot.
  - **(3)** The requirements specified in **301. 6** (4) are to be applied to the selection of the test samples.

    **Table 2.1.18-1 Impact Test Temperature of Steels Specified in Pt 7, Ch 5.** ***(2017) (2023)***

    | Grade | Thickness $t$ (mm) | Test temp (℃)^(^1) |
    | --- | --- | --- |
    | *RL* 235*A*<br>*RL* 235*B*<br>*RL* 325*A*<br>*RL* 325*B*<br>*RL* 355 | $t$ ≤ 25 | ­20 or (Td­5) <sup>(2)</sup> |
    | *RL* 235*A*<br>*RL* 235*B*<br>*RL* 325*A*<br>*RL* 325*B*<br>*RL* 355 | 25 ＜ $t$ ≤ 30 | ­20 or (Td­10) <sup>(2)</sup> |
    | *RL* 235*A*<br>*RL* 235*B*<br>*RL* 325*A*<br>*RL* 325*B*<br>*RL* 355 | 30 ＜ $t$ ≤ 35 | ­20 or (Td­15) <sup>(2)</sup> |
    | *RL* 235*A*<br>*RL* 235*B*<br>*RL* 325*A*<br>*RL* 325*B*<br>*RL* 355 | 35 ＜ $t$ ≤ 40 | (Td­20) |
    | *RL* 235*A*<br>*RL* 235*B*<br>*RL* 325*A*<br>*RL* 325*B*<br>*RL* 355 | 40 ＜ $t$ ≤ 50 | ­20 or (Td­5) <sup>(2)</sup>(3) |
    | *RL* 235*A*<br>*RL* 235*B*<br>*RL* 325*A*<br>*RL* 325*B*<br>*RL* 355 | 40 ＜ $t$ ≤ 45 | (Td­25)<sup>(4)</sup> |
    | *RL* 235*A*<br>*RL* 235*B*<br>*RL* 325*A*<br>*RL* 325*B*<br>*RL* 355 | 45 ＜ $t$ ≤ 50 | (Td­30)<sup>(4)</sup> |
    | *RL* 235*A*<br>*RL* 235*B*<br>*RL* 325*A*<br>*RL* 325*B*<br>*RL* 355 | 50 ＜ $t$ | <sup>(5)</sup> |
    | *RL* 1*N*255 | $t$≤ 25 | ­65 |
    | *RL* 1*N*255 | 25 ＜ $t$ ≤ 30 | ­65 or (Td­10) <sup>(2)</sup> |
    | *RL* 1*N*255 | 30 ＜ $t$ ≤ 35 | ­65 or (Td­15) <sup>(2)</sup> |
    | *RL* 1*N*255 | 35 ＜ $t$ ≤ 40 | ­65 or (Td­20) <sup>(2)</sup> |
    | *RL* 1*N*255 | 40 ＜ $t$ ≤ 45 | (Td­25)<sup>(6)</sup> |
    | *RL* 1*N*255 | 45 ＜ $t$ ≤ 50 | (Td­30)<sup>(6)</sup> |
    | *RL* 2*N*255 | $t$≤ 25 | ­70 |
    | *RL* 2*N*255 | 25 ＜ $t$ ≤ 30 | ­70 or (Td­10) <sup>(2)</sup> |
    | *RL* 2*N*255 | 30 ＜ $t$ ≤ 35 | ­70 or (Td­15) <sup>(2)</sup> |
    | *RL* 2*N*255 | 35 ＜ $t$ ≤ 40 | ­70 or (Td­20) <sup>(2)</sup> |
    | *RL* 2*N*255 | 40 ＜ $t$ ≤ 45 | (Td­25)<sup>(6)</sup> |
    | *RL* 2*N*255 | 45 ＜ $t$ ≤ 50 | (Td­30)<sup>(6)</sup> |
    | *RL* 3*N*355 | $t$ ≤ 25 | ­95 |
    | *RL* 3*N*355 | 25 ＜ $t$ ≤ 30 | ­95 or (Td­10) <sup>(2)</sup> |
    | *RL* 3*N*355 | 30 ＜ $t$ ≤ 35 | ­95 or (Td­15) <sup>(2)</sup> |
    | *RL* 3*N*355 | 35 ＜ $t$≤ 40 | ­95 or (Td­20) <sup>(2)</sup> |
    | *RL* 3*N*355 | 40 ＜ $t$ ≤ 45 | (Td­25)<sup>(6)</sup> |
    | *RL* 3*N*355 | 45 ＜ $t$ ≤ 50 | (Td­30)<sup>(6)</sup> |
    | *RL* 5*N*390 | $t$≤ 25 | ­110 |
    | *RL* 5*N*390 | 25 ＜ $t$ ≤ 30 | ­110 or (Td­10) <sup>(2)</sup> |
    | *RL* 5*N*390 | 30 ＜ $t$ ≤ 35 | ­110 or (Td­15) <sup>(2)</sup> |
    | *RL* 5*N*390 | 35 ＜ $t$ ≤ 40 | ­110 or (Td­20) <sup>(2)</sup> |
    | *RL* 5*N*390 | 40 ＜ $t$ ≤ 45 | (Td­25)<sup>(6)</sup> |
    | *RL* 5*N*390 | 45 ＜ $t$ ≤ 50 | (Td­30)<sup>(6)</sup> |
    | *RL* 9*N*490 | $t$≤ 50 | ­196<sup>(6)</sup> |

    | **Table 2.1.18-1 Impact Test Temperature of Steels Specified in Pt 7, Ch 5.(cont’d)** ***(2017) (2023)*** |
    | --- |
    | NOTES:<br>(1) *Td* is the design temperature (℃).<br>(2) The test temperature is to be the lower of those specified above.<br>(3) In addition, post-weld stress relief heat treatment shall be performed. Exemption to post-weld stress relief heat treatment based on alternative approach(e.g. Engineering Critical Assessment) shall be approved by the Society or shall be to recognized standards.<br>(4) Applies to cargo tank other than type C.<br>(5) This may be accepted by approval of the Society. And the test temperature is to be as deemed appropriate by the Society.<br>(6) A further set of impact test at mid thickness for products with 40 ＜ $t$ ≤ 50 is required |
- **7.** **Selection of test specimens**
  - **(1)** Tensile test specimens are to be taken according to the requirements specified in **301. 7** (2).
  - **(2)** Impact test specimens are to be taken according to the following (a) and (b):
- **8.** **Surface inspection and verification of dimensions**
  Surface inspection and verification of dimensions are to be in accordance with the requirements in **301. 8.** The minus tolerance for the nominal thickness of plates is to be 0.25 mm.
- **9.** **Retest procedures**
  Where the tensile test and impact tests from the first test specimen selected fails to meet the requirements, additional tests may be conducted according to the requirements given in **109.**
- **10.** **Marking**
  - **(1)** Steels which have satisfactorily complied with the required tests are to be marked with the identification mark in accordance with the requirements in **110**.
  - **(2)** For steels to which the requirements given in Notes (2) of **Table 2.1.17** and Notes (7) of **Table 2.1.18** have been applied, "*TM* " and impact test temperature "*T* " are to be suffixed to the markings. (e.g. *RL* 325*TM*-50*T* )
  - **(3)** For steel to which the requirements given in **5**. (3), the specified value of the maximum yield stress or proof stress and “A” are to be suffixed to the markings. (e.g. *RL* 325*A*-440*A*) *(2023)*

#### 305. Rolled stainless steels

- **1.** **Application**
  - **(1)** These requirements are to apply to the rolled stainless steels (hereinafter referred to as "steels") for tanks in low temperature service or corrosion-resisting service.
  - **(2)** Austenitic-ferritic stainless steel (hereinafter referred to as "duplex stainless steels") not exceeding 75 mm in thickness are to be as in accordance with the Guidance relating to the Rules specified by the Society. **【See Guidance】**
  - **(3)** The requirements other than those specified in **305.** are applicable to the requirements in **301.**
  - **(4)** Steels other than those specified in **305.** are to comply with the requirements in **101. 2.**
- **2.** **Kinds**
  Steels are classified as specified in **Table 2.1.19.**

  **Table 2.1.19 Grades and Chemical Composition of Stainless Steels** ***(2020) (2021)***

  | Grade | Chemical composition ($\%$) |   |   |   |   |   |   |   |   |   |
  | --- | --- | --- | --- | --- | --- | --- | --- | --- | --- | --- |
  | Grade | *C* | *Si* | *Mn* | *P* | *S* | *Ni* | *Cr* | *Mo* | *N* | *Others* |
  | *RSTS* 304 | 0.08 max. | 1.00 max. | 2.00 max. | 0.040<br>max. | 0.030<br>max. | 8.00~<br>10.50 | 18.00~20.00 | - | - | - |
  | *RSTS* 304*L* | 0.030 max. | 1.00 max. | 2.00 max. | 0.040<br>max. | 0.030<br>max. | 8.00~<br>13.00 | 18.00~20.00 | - | - | - |
  | *RSTS* 304*N*1 | 0.08 max. | 1.00 max. | 2.50 max. | 0.040<br>max. | 0.030<br>max. | 7.00~<br>10.50 | 18.00~20.00 | - | 0.10~0.25 | - |
  | *RSTS* 304*N*2 | 0.08 max. | 1.00 max. | 2.50 max. | 0.040<br>max. | 0.030<br>max. | 7.50~<br>10.50 | 18.00~20.00 | - | 0.15~0.30 | Nb≤0.15 |
  | *RSTS* 304*LN* | 0.030 max. | 1.00 max. | 2.00 max. | 0.040<br>max. | 0.030<br>max. | 8.50~<br>11.50 | 17.00~19.00 | - | 0.12~0.22 | - |
  | *RSTS* 309*S* | 0.08 max. | 1.00 max. | 2.00 max. | 0.040<br>max. | 0.030<br>max. | 12.00~<br>15.00 | 22.00~24.00 | - | - | - |
  | *RSTS* 310*S* | 0.08 max. | 1.50 max. | 2.00 max. | 0.040<br>max. | 0.030<br>max. | 19.00~<br>22.00 | 24.00~26.00 | - | - | - |
  | *RSTS* 316 | 0.08 max. | 1.00 max. | 2.00 max. | 0.040<br>max. | 0.030<br>max. | 10.00~<br>14.00 | 16.00~18.00 | 2.00~3.00 | - | - |
  | *RSTS* 316*L* | 0.030 max. | 1.00 max. | 2.00 max. | 0.040<br>max. | 0.030<br>max. | 10.00~<br>15.00 | 16.00~18.00 | 2.00~3.00 | - | - |
  | *RSTS* 316*N* | 0.08 max. | 1.00 max. | 2.00 max. | 0.040<br>max. | 0.030<br>max. | 10.00~<br>14.00 | 16.00~18.00 | 2.00~3.00 | 0.10~0.22 | - |
  | *RSTS* 316*LN* | 0.030 max. | 1.00 max. | 2.00 max. | 0.040<br>max. | 0.030<br>max. | 10.50~<br>14.50 | 16.50~18.50 | 2.00~3.00 | 0.12~0.22 | - |
  | *RSTS* 317 | 0.08 max. | 1.00 max. | 2.00 max. | 0.040<br>max. | 0.030<br>max. | 11.00~15.00 | 18.00~20.00 | 3.00~4.00 | - | - |
  | *RSTS* 317*L* | 0.030 max. | 1.00 max. | 2.00 max. | 0.040<br>max. | 0.030<br>max. | 11.00~15.00 | 18.00~20.00 | 3.00~4.00 | - | - |
  | *RSTS* 317*LN* | 0.030 max. | 1.00 max. | 2.00 max. | 0.040<br>max. | 0.030<br>max. | 11.00~15.00 | 18.00~20.00 | 3.00~4.00 | 0.10~0.20 | - |
  | *RSTS* 321 | 0.08 max. | 1.00 max. | 2.00 max. | 0.040<br>max. | 0.030<br>max. | 9.00~<br>13.00 | 17.00~19.00 | - | - | Ti≥5×C |
  | *RSTS* 347 | 0.08 max. | 1.00 max. | 2.00 max. | 0.040<br>max. | 0.030<br>max. | 9.00~<br>13.00 | 17.00~19.00 | - | - | Nb≥10×C |
- **3.** **Heat treatment**
  The steels are generally to receive a solid solution treatment.
- **4.** **Chemical composition**
  The chemical composition of steels is to comply with the requirements given in **Table 2.1.19.**
- **5.** **Mechanical properties**
  - **(1)** The mechanical properties of steels are to comply with the requirements given in **Table 2.1.20. 【 See Guidance】**

    **Table 2.1.20 Mechanical Properties of Stainless Steels**

    | Grade | Tensile |   |   | Hardness test |   |   |
    | --- | --- | --- | --- | --- | --- | --- |
    | Grade | Yield strength<br>($\mathrm{N}/mm ^{2}$) | Tensile strength<br>($\mathrm{N}/mm ^{2}$) | Elongation($\%$)<br>($L=5.65 \sqrt {A}$) | Brinell<br>*H_BW* | Rock well<br>*H_RB* | Vickers<br>*H_V* |
    | *RSTS* 304 | 205 min. | 520 min. | 40 min. | 187 max. | 90 max. | 200 max. |
    | *RSTS* 304*L* | 175 min. | 480 min. | 40 min. | 187 max. | 90 max. | 200 max. |
    | *RSTS* 304*N*1 | 275 min. | 550 min. | 35 min. | 217 max. | 95 max. | 220 max. |
    | *RSTS* 304*N*2 | 345 min. | 690 min. | 35 min. | 248 max. | 100 max. | 260 max. |
    | *RSTS* 304*LN* | 245 min. | 550 min. | 40 min. | 217 max. | 95 max. | 220 max. |
    | *RSTS* 309*S* | 205 min. | 520 min. | 40 min. | 187 max. | 90 max. | 200 max. |
    | *RSTS* 310*S* | 205 min. | 520 min. | 40 min. | 187 max. | 90 max. | 200 max. |
    | *RSTS* 316 | 205 min. | 520 min. | 40 min. | 187 max. | 90 max. | 200 max. |
    | *RSTS* 316*L* | 175 min. | 480 min. | 40 min. | 187 max. | 90 max. | 200 max. |
    | *RSTS* 316*N* | 275 min. | 550 min. | 35 min. | 217 max. | 95 max. | 220 max. |
    | *RSTS* 316*LN* | 245 min. | 550 min. | 40 min. | 217 max. | 95 max. | 220 max. |
    | *RSTS* 317 | 205 min. | 520 min. | 40 min. | 187 max. | 90 max. | 200 max. |
    | *RSTS* 317*L* | 175 min. | 480 min. | 40 min. | 187 max. | 90 max. | 200 max. |
    | *RSTS* 317*LN* | 245 min. | 550 min. | 40 min. | 217 max. | 95 max. | 220 max. |
    | *RSTS* 321 | 205 min. | 520 min. | 40 min. | 187 max. | 90 max. | 200 max. |
    | *RSTS* 347 | 205 min. | 520 min. | 40 min. | 187 max. | 90 max. | 200 max. |
  - **(2)** The minimum yield strength specified in **Table 2.1.20** may be altered to other values subject to the approval of the Society. In this case, minimum yield strength and indication symbol of heat treatment specified in **301. 4** will be added after the steel grade mark.(eg. : *RSTS 316 LN* – 400*TM*) *(2019)*
  - **(3)** The results of hardness test, according to the test method, are to comply with the requirements given in **Table 2.1.20**.
  - **(4)** Other tests on notch toughness or corrosion resistance may be required, where deemed necessary by the Society. **【See Guidance】**
- **6.** **Selection of test samples**
  - **(1)** One test sample is to be taken from every similarly heat treated plate as rolled directly from one slab or ingot.
  - **(2)** The requirements provided in **301. 6** (4) are to be applied to the selection of the test samples.
- **7.** **Selection of test specimens**
  - **(1)** Tensile test specimens are to be taken according to the requirements specified in **301. 7** (2).
  - **(2)** The hardness test specimen may be a portion of tensile test specimen.
- **8.** **Tolerance for thickness**
  Surface inspection and verification of dimensions are to be in accordance with the requirements in **301. 8** The minus tolerance for the nominal thickness of plates is to be 0.25 mm.
- **9.** **Marking**
  Steels which have satisfactorily complied with the required tests are to be marked with identification mark in accordance with the requirements in **110.**.
- **10.** **Forming**
  The cold deformation limit of the rolled stainless steels is to be in accordance with the Guidance specially specified by the Society. **【See Guidance】**

#### 306. Round bars for chain

- **1.** **Application**
  - **(1)** These requirements are to apply to the rolled round bars (hereinafter referred to as "Chain bars") for chain specified in **Pt 4, Ch 8, Sec 4**.
  - **(2)** Chain bars for manufacture of offshore mooring chain are to be in accordance with the Guidance relating to the Rules specified by the Society. **【See Guidance】**
  - **(3)** The requirements other than those specified in **306.** are applicable to the requirements in **301.**.
  - **(4)** Chain bars having characteristics differing from those specified in **306.** are to comply with the requirements in **101. 2**.
- **2.** **Kinds**
  The chain bars are classified as specified in **Table 2.1.21**.

  **Table 2.1.21 Grades of Chain Bars**

  | Grade |   | Application | used for |
  | --- | --- | --- | --- |
  | Grade 1 chain bar | *RSBC* 31 | Un-studded chain<br>Grade 1 chain | Ship's stud link anchor chain cables and accessories |
  | Grade 2 chain bar | *RSBC* 50 | Grade 2 chain | Ship's stud link anchor chain cables and accessories |
  | Grade 3 chain bar | *RSBC* 70 | Grade 3 chain | Ship's stud link anchor chain cables and accessories |
- **3.** **Deoxidation practice and chemical composition**
  The deoxidation practice and chemical composition of each grade are to comply with the requirements given in **Table 2.1.22**. Elements other than specified in **Table 2.1.22** may be added subject to a special approval by the Society.

  **Table 2.1.22 Deoxidation Practice and Chemical Composition (**$\%$**)**

  | Grade | Deoxidation | *C* | *Si* | *Mn* | *P* | *S* | *Al*^(^1) |
  | --- | --- | --- | --- | --- | --- | --- | --- |
  | *RSBC* 31 | Killed | 0.20 max. | 0.15~0.35 | 0.40 min. | 0.040 max. | 0.040 max. | ­ |
  | *RSBC* 50^(^2) | Fine-grained killed | 0.24 max. | 0.15~0.55 | 1.60 max. | 0.035 max. | 0.035 max. | 0.020 min. |
  | *RSBC* 70^(^2) | Fine-grained killed | 0.36 max. | 0.15~0.55 | 1.00~1.90 | 0.035 max. | 0.035 max. | 0.020 min. |
  | NOTE:<br>(1) *Al* content is to be represented by the total *Al* content and may be replaced partly by other fine graining elements.<br>(2) If the Society agrees, additional alloying elements may be added. |   |   |   |   |   |   |   |
- **4.** **Heat treatment**
  Chain bars are to be as rolled condition.
- **5.** **Mechanical properties**
  The mechanical properties of chain bars are to comply with the requirements given in **Table 2.1.23**.
- **6.** **Selection of test sample**
  - **(1)** Chain bars not greater than 50 tonnes in weight (from the same cast manufactured by the same process) are to be treated as one lot, and one test sample largest in diameter is to be taken from each lot.
  - **(2)** Test sample mentioned in above (1), prior to sampling, must be subjected to the heat treatment provided for the finished chain cable. Details of the heat treatment must be indicated by the chain cable manufacturer. In case of no indication, heat treatment of the test sample is to comply with the requirements given in **Pt.4, Sec.8 406.** for each grade.

    **Table 2.1.23 Mechanical Properties**

    | Grade | Tensile test |   |   |   | Impact test<sup>(1)</sup>(2) |   |
    | --- | --- | --- | --- | --- | --- | --- |
    | Grade | Yield strength ($\mathrm{N}/mm ^{2}$)<sup>(3)</sup> | Tensile strength ($\mathrm{N}/mm ^{2}$)<sup>(3)</sup> | Elongation(%)<br>($L=5d$) | Reduction of area<br>(%) | Test temp<br>(℃) | Average absorbed energy (J) |
    | *RSBC* 31 | ­ | 370~490<sup>(4)</sup> | 25 min. | ­ | ­ | ­ |
    | *RSBC* 50 | 295 min. | 490~690 | 22 min. | ­ | 0 | 27 min.<sup>(2)</sup> |
    | *RSBC* 70 | 410 min. | 690 min. | 17 min. | 40 min. | 0^(^4) | 60 min.^(^4) |
    | NOTES:<br>(1) When the absorbed energy of two or more test specimens among a set of test specimens is less in value than the specified average absorbed energy or when the absorbed energy of a single test specimen is less in value than 70 % of the specified average absorbed energy, the test is considered to have failed.<br>(2) For *RSBC* 50 which will be heat treated according to **Pt 4, Ch 8, 405**. no impact testing is required.<br>(3) Impact test of *RSBC* 70 may be carried out at the temperature of -20℃ where approved by the Society. In this case, minimum mean absorbed energy is to be not less than 35 *J*.<br>(4) Lower limit of tensile strength of *RSBC* 31 may be 300 $\mathrm{N}/mm ^{2}$ with the approval of the Society. |   |   |   |   |   |   |
- **7.** **Selection of test specimens**
  - **(1)** Test specimens are to be taken in accordance with the **Table 2.1.24**.

    **Table 2.1.24 Number of test specimens**

    | Grade | Number of tensile test specimens | Number of impact test specimens |
    | --- | --- | --- |
    | RSBC 31 | 1 piece | - |
    | RSBC 50 | 1 piece | 1 set (3 piece)<sup>(1)</sup> |
    | RSBC 70 | 1 piece | 1 set (3 piece) |
    | NOTES:<br>(1) In case where note (2) of **Table 2.1.23** is applied, no impact test specimen need to be taken. |   |   |
  - **(2)** The test specimens are to be taken with their longitudinal axis parallel to the final direction of rolling.
  - **(3)** The tensile and impact test specimens are to be taken from the test sample in the longitudinal direction at a depth of 1/6 diameter from the surface or as close as possible to this position. (See **Fig 2.1.5**)
    ![Fig 2.1.5 Selection of test specimens](images/image15.png)
    **Fig 2.1.5 Selection of test specimens**
  - **(4)** The longitudinal axis of the notch is to correspond approximately to the radial direction of each test specimen.
- **8.** **Surface inspection and verification of dimensions**
  - **(1)** Surface inspection for all grades is to be carried out and it is to be confirmed that there are no harmful defects.
  - **(2)** The diameter and roundness of all grades of chain bars are to be within the tolerances specified in **Table 2.1.25.**

    **Table 2.1.25 Dimensional tolerance**

    | Nominal Diameter (mm) ^(^1) | Tolerance on diameter (mm) | Tolerance on roundness<br>(*d - d*) (mm) ^(^2) |
    | --- | --- | --- |
    | less than 25 | -0, +1.0 | 0.6 max. |
    | 25 ~ 35 | -0, +1.2 | 0.8 max. |
    | 36 ~ 50 | -0, +1.6 | 1.1 max. |
    | 51 ~ 80 | -0, +2.0 | 1.50 max. |
    | 81 ~ 100 | -0, +2.6 | 1.95 max. |
    | 101 ~ 120 | -0, +3.0 | 2.25 max. |
    | 121 ~ 160 | -0, +4.0 | 3.00 max. |
    | NOTES:<br>(1) For nominal diameter of bar materials which have more than 161 mm, dimensional tolerances are to<br>be as deemed appropriate by the Society.<br>(2) d and d mean the maximum and minimum diameter of a round bar. |   |   |
- **9.** **Retest procedures**
  - **(1)** Where the tensile test and impact tests from the first test specimen selected fails to meet the requirements, additional tests may be conducted according to the requirements given in **109.**
  - **(2)** If failure to pass the tensile test or impact test is definitely attributable to improper heat treatment of the test sample, a new test sample may be taken from the same piece and reheat treated. The complete test (both tensile and impact test) is to be repeated; and the original results obtained may be disregarded.
- **10.** **Marking**
  Chain bars which have satisfactorily complied with the required tests are to be marked with identification marks in accordance with the requirements in **110.**

#### 307. Rolled steel bars for boiler

- **1.** **Application**
  - **(1)** These requirements are to apply to hot rolled steel bars intended to be used for the stay bolts for boilers (hereinafter referred to as "steel bars").
  - **(2)** The steel bars having characteristics differing from those specified in **307.** are to comply with the requirements of **101. 2.**
- **2.** **Kinds**
  The steel bars are classified as specified in **Table 2.1.26.**

  **Table 2.1.26 Grades and Chemical Composition**

  | Grade | Chemical composition ($\%$) |   |   |
  | --- | --- | --- | --- |
  | Grade | C | S | P |
  | *RSB* 42 | 0.30 max. | 0.04 max. | 0.05 max. |
  | *RSB* 46 | 0.33 max. | 0.04 max. | 0.05 max. |
- **3.** **Heat treatment**
  The heat treatment of steel bars is to be as deemed appropriate by the Society. **【See Guidance】**
- **4.** **Chemical composition**
  The chemical composition of steel bars is to comply with the requirements given in **Table 2.1.26.**
- **5.** **Mechanical properties**
  The mechanical properties of steel bars are to comply with the following requirements.
  - **(1)** The tensile test of steel bars is to comply with the requirements given in **Table 2.1.27.**

    **Table 2.1.27 Mechanical Properties**

    | Grade | Yield strength ($\mathrm{N}/mm ^{2}$) | Tensile strength ($\mathrm{N}/mm ^{2}$) | Elongation($\%$)<br>($L=5.65 \sqrt {A}$) |
    | --- | --- | --- | --- |
    | *RSB* 42 | 225 min. | 410~490 | 24 min. |
    | *RSB* 46 | 245 min. | 450~540 | 22 min. |
    | NOTE:<br>The required value of yield strength for the steel bars exceeding 100 mm in diameter may be taken as 205 $\mathrm{N}/mm ^{2}$ for *RSB* 42 and 225 $\mathrm{N}/mm ^{2}$ for *RSB* 46, regardless of the above requirements. |   |   |   |
  - **(2)** The bend test specimen is to stand being bent cold through 180 degrees without cracking on the outside of the bent portion to an inside radius given in **Table 2.1.28.**

    **Table 2.1.28 Bend Test**

    | Dia. of bar (mm) | Ratio of inside radius of bend to diameter of test specimen |   |
    | --- | --- | --- |
    | Dia. of bar (mm) | *RSB* 42 | *RSB* 46 |
    | $d$≤25 | $\frac{3}{4}$ | 1 |
    | 25＜$d$≤50 | 1 | $1 \frac{1}{4}$ |
    | 50＜$d$≤75 | $1 \frac{1}{4}$ | $1 \frac{1}{4}$ |
    | 75＜$d$ | $1 \frac{1}{4}$ | $1 \frac{1}{2}$ |
- **6.** **Selection of test samples**
  For the test samples of steel bars, steel bars which belong to the same cast manufactured by the same process and where the amount of scatter is to be less than 10 mm in diameter, are to be treated as one lot, and test samples are to be taken from each lot accord ing to the mass of the lot and to the requirements provided in **Table 2.1.29.**

  **Table 2.1.29 Number of Test Samples**

  | Weight of group (ton) | Number of test samples |
  | --- | --- |
  | 25 and under | 1 each |
  | Over 25 up to 30 | 2 each |
  | Over 30 | 2 each plus 1 each for each 10 tons of excess or fraction thereof |
- **7.** **Selection of test specimens**
  - **(1)** Each one piece of tensile and bend test specimen is to be taken from one test sample.
  - **(2)** Test specimens are to be taken with their longitudinal axis parallel to the final direction of rolling.
  - **(3)** Tensile test specimens are to be taken from the sample in the longitudinal direction at a depth of 1/6 diameter from the surface or as close as possible to this position. (See **Fig 2.1.5**)
- **8.** **Tolerance for diameter**
  The tolerance for diameter of the steel bars is to comply with the requirements in **Table 2.1.30.**

  **Table 2.1.30 Tolerance for Diameter**

  | Diameter of bar (mm) | Tolerance |
  | --- | --- |
  | $d$ ＜ 16 | ± 0.4 mm |
  | 16 ≤ $d$ ＜ 28 | ± 0.5 mm |
  | 28 ≤ $d$ | ± 1.8 $\%$ |
- **9.** **Marking**
  Steel bars which have satisfactorily complied with the required tests are to be marked with the identification mark in accordance with the requirements in **110..**

#### 308. High strength steels for welded structures (2017)

- **1.** **Application**
  - **(1)** The requirements given in **308.** are to apply to hot-rolled, fine-grain, weldable high strength structural steels intended for use in marine and offshore structural applications, tanks of liquefied gas carriers and process pressure vessels (hereinafter referred to as "steels")
  - **(2)** Any requirements regarding the steels over specified maximum thickness of **Table 2.1.32** are left to the discretion of the Society. **【See Guidance】**
  - **(3)** Product forms other than rolled steels, such as seamless tubulars, may be provided to the requirements given in **308.**.
  - **(4)** The requirements other than those specified in **308.** are applicable to the requirements in **301.**.
  - **(5)** Steels having characteristics differing from those specified in **308.** are to comply with the requirements in **101. 2**.
- **2.** **Kinds**
  Steels are classified as specified in **Table 2.1.31**.

  **Table 2.1.31 Grade of Steels**

  | Kind |   | Grade |
  | --- | --- | --- |
  | Weldable high strength steel | Plates, wide flats, sections, bars and seamless tubulars | *AH* 43, *DH* 43, *EH* 43, *FH* 43 |
  | Weldable high strength steel | Plates, wide flats, sections, bars and seamless tubulars | *AH* 47, *DH* 47, *EH* 47, *FH* 47 |
  | Weldable high strength steel | Plates, wide flats, sections, bars and seamless tubulars | *AH* 51, *DH* 51, *EH* 51, *FH* 51 |
  | Weldable high strength steel | Plates, wide flats, sections, bars and seamless tubulars | *AH* 56, *DH* 56, *EH* 56, *FH* 56 |
  | Weldable high strength steel | Plates, wide flats, sections, bars and seamless tubulars | *AH* 63, *DH* 63, *EH* 63, *FH* 63 |
  | Weldable high strength steel | Plates, wide flats, sections, bars and seamless tubulars | *AH* 70, *DH* 70, *EH* 70, *FH* 70 |
  | Weldable high strength steel | Plates, wide flats, sections, bars and seamless tubulars | *AH* 90, *DH* 90, *EH* 90 |
  | Weldable high strength steel | Plates, wide flats, sections, bars and seamless tubulars | *AH* 97, *DH* 97, *EH* 97 |
- **3.** **Manufacturing process**
  - **(1)** The maximum thickness of slab, billet or bloom from the continuous casting process is to be at the manufacturer’s discretion. The rolling reduction ratio of slab, billet, bloom or ingot is not to be less than 3:1 unless agreed at the time of approval.
  - **(2)** The maximum thickness by heat treatment and grade is to comply with the requirements given in **Table 2.1.32**.
