Repository: kimghw/KR_RULES_ENG

# PART 2 Materials and Welding

> RULES FOR CLASSIFICATION OF STEEL SHIPS / RA-02-E / 2025 / EN

- [[R] CHAPTER 1 MATERIALS](01_R_CHAPTER 1 MATERIALS.md)
  - Section 1 General
  - Section 2 Test Specimens and Testing Procedures
  - Section 3 Rolled Steels
  - Section 4 Steel Tubes and Pipes
  - Section 5 Castings
  - Section 6 Steel Forgings
  - Section 7 Copper and Copper Alloy
  - Section 8 Aluminium Alloys
- [[R] CHAPTER 2 WELDING](02_R_CHAPTER 2 WELDING.md)
  - Section 1 General
  - Section 2 Test Specimens and Testing Procedures
  - Section 3 Welding Work and Inspection
  - Section 4 Welding Procedure Qualification Tests

File: RULES FOR CLASSIFICATION OF STEEL SHIPS/RA-02-E_PART 2 Materials and Welding/02_R_CHAPTER 2 WELDING.md (part 3 of 6)
# PART 2 Materials and Welding
    | NOTES:<br>(1) For aluminium alloys, range of approval includes “A” |   |   |   |   |
  - **(9)** **Others** The Validity relating to the welding variables other than previous (1) to (8) may comply with the requirements of the internationally recognized Code (*AWS, ASME, ISO, EN* etc.)
- **3.** For changes other than previous **2**, the welding procedure qualification test may be dispensed with. In this case, the welding procedure specification to which the related procedure qualification record(PQR) is attached is to be requalified.


### Section 5 Welders and Welder Performance Qualification Scheme (2018)

#### 501. General

- **1.** Each welder intended to engage in the welding work for shipbuilding and repair is to pass the performance qualification tests required according to the applicable welding process, welding position and kinds of materials to be welded and to have the performance qualification by the Society.
- **2.** Welders engaged in tack welding are to pass the performance qualification tests and should be qualified for tack welds in accordance with the requirements in this Section. A welder qualified for butt or fillet welding can be engaged in tack welding for the welding process and position corresponding to those permitted in his certificate.
- **3.** Welding operators responsible for setting up and/or adjustment of fully mechanized and automatic equipment, such as submerged arc welding, gravity welding, electro-gas welding and MAG welding with auto-carriage, etc., must be qualified whether they operate the equipment or not. However a welding operator, who solely operates the equipment without responsibility for setting up and/or adjustment, does not need qualification provided that he has experience of the specific welding work concerned and the production welds made by the operators are of the required quality.
- **4.** The performance qualification test of welder intended to engage in the special material and welding work not prescribed in this Section are to be at the discretion of the Society.
- **5.** The training of welders, control of their qualification and maintenance of their skills are the responsibility of shipyards and manufacturers. The Surveyor is to verify and be satisfied that the welders are appropriately qualified.
- **6.** Welders or welding operators qualified in accordance with national or international welder qualification standards may also be engaged in welding of hull structures at the discretion of the Society provided that standard is considered equivalent to this Section from technical perspective covering examination, testing and range approval. Even if the requirements stipulated in the standards are applied, the requirement for revalidation of welders’ qualification shall be in accordance with **504. 2.** And alternative welding standards or codes are to be applied in full, cross-mixing requirements of standards and codes is not permitted. *(2022)*

#### 502. Grades, and range of qualification

- **1.** A welder should be qualified in relation to the variables such as base material, welding process, welding consumables type, type of welded joint, plate thickness and welding position.
- **2.** **Welding processes**
  - **(1)** The welding processes for welder's qualification are to be classified in **Table 2.2.20**.

    **Table 2.2.20 Welding processes for welder’'s qualification** ***(2019) (2022)***

    | Symbol | Welding process in actual welding works<sup>(1)</sup>(2) |   | ISO 4063:2009 |
    | --- | --- | --- | --- |
    | M | Manual welding | Shield Metal Arc Welding(SMAW) | 111 |
    | G | Gas welding | Gas Welding(GW) | 31 |
    | S | Semi-automatic welding | (1) Metal Inert Gas welding(MIG)<br>(2) Metal Active Gas welding(MAG)<br>(3) Flux Cored Arc Welding(FCAW) | 131<br>135(solid wire), 138(metal cored wire)<br>136 |
    | T | TIG welding | Gas Tungsten Arc Welding(GTAW) | 141 |
    | A | Automatic welding | (1) Submerged Arc Welding(SAW)<br>(2) Gravity Welding(GRW)<br>(3) Electro-gas Welding(EGW)<br>(4) Electro-slag Welding(ESW) | 12<br>112<br>73<br>72 |
    | NOTES:<br>(1) Each testing normally qualifies only for one welding process. A change of welding process requires a new qualification test. Welders who have passed qualification tests for semi-automatic welding or TIG welding may be similarly regard as the welder responsible for setting up and/or adjusting of the welding process using an auto-carriage in the range of qualification for the qualification they qualified.<br>(2) It is permitted for a welder to be qualified for two or more welding processes by welding a single test piece with multi-process joint and sequence or by two or more separate qualification tests. The sequence of welding processes can not be changed. |   |   |   |
- **3.** **Welding consumables**
  - **(1)** The welding consumable covers qualification of the welder or welding operator for the welding of all other consumables within base material group classified as specified in 5.
  - **(2)** For manual welding, qualification tests are required using basic, acid or rutile covered electrodes.
  - **(3)** Welding with filler material qualifies for welding without filler material, but not vice versa.
- **4.** **Types of welded joint**
  - **(1)** The types of welded joint for welder's qualification are to be classified as shown in **Table 2.2.21** in accordance with the qualification test.
  - **(2)** Welders engaged in full/partial penetration T welds are to be qualified for butt welds for the welding process and the position corresponding to the joints to be welded.
  - **(3)** Tack welders engaged in butt welds are to be qualified for fillet welds for the welding process and the position corresponding to the joints to be welded but not vice versa. *(2019)*

    **Table 2.2.21 Types of welded joint for welder's qualification**

    | Type of welded joint used in the test assembly for the qualification test |   |   |   | Type of welded joint qualified |
    | --- | --- | --- | --- | --- |
    | Butt weld | Single Sided weld | with Material Backing | SS MB | SS MB, DS MB,<br>SL, ML |
    | Butt weld | Single Sided weld | with Gas Backing | SS GB | SS MB, SS GB, DS MB,<br>SL, ML |
    | Butt weld | Single Sided weld | with No Backing | SS NB | SS MB, SS NB, SS GB, DS MB, DS NB,<br>SL, ML |
    | Butt weld | Double Sided weld | with gouging | DS MB | SS MB, DS MB,<br>SL, ML |
    | Butt weld | Double Sided weld | without gouging | DS NB | SS MB, DS MB, DS NB,<br>SL, ML |
    | Fillet weld | Single Layer weld | - | SL | SL |
    | Fillet weld | Multi-Layer weld | - | ML | SL, ML |
- **5.** **Base materials**
  - **(1)** Base materials for qualification tests are grouped in **Table 2.2.22**.

    **Table 2.2.22 Base material group for welder’s qualification**

    | Base material group used in the test assembly for the qualification test<sup>(1)</sup> |   |   |   | Qualified group<sup>(1)</sup>(2) |
    | --- | --- | --- | --- | --- |
    | Carbon steels<sup>(1)</sup> | Rolled steels for hull structural<br>Rolled steel plates for boiler<br>Rolled steel plates for pressure vessel<br>Rolled steels for low temperature service<br>(except nickel alloy)<br>Round bars for chain<br>Rolled steel bars for boiler<br>High strength steels for welded structures<br>YP47 steel plates<br>Steel tubes for boilers and heat exchangers<br>Steel pipes for pressure piping<br>Steel pipes for low temperature service<br>(except nickel alloy)<br>Carbon steel castings<br>Low alloy steel castings<br>Steel castings for chains<br>Steel castings for low temperature service<br>(except *RLC*2 and *RLC*3)<br>Carbon steel forgings<br>Alloy steel forgings<br>Steel forgings for chains<br>Steel forgings for low temperature service<br>(except *RLF*3 and *RLF*9) | *A* ~ *FH* 40<br>*RSP* 42 ~ *RSP* 49*A*<br>*RPV* 24 ~ *RPV* 50<br>*RL* 235A ~ *RL* 355<br>*RSBC* 31 ~ *RSBC* 70<br>*RSB* 42 ~ *RSB* 46<br>*AH* 43 ~ *FH* 70<br>*EH*47-*H*<br>*RSTH* 12 ~ *RSTH* 52<br>*RST* 138 ~ *RST* 424<br>*RLPA* ~ *RLPC*<br>*RSC* 410 ~ *RSC* 600<br>*RSC* 440*A* ~ *RSC* 550*A*<br>*RSCC* 50, *RSCC* 70<br>*RLCA*, *RLCB*<br>*RSF* 400 ~ *RSF* 760(*H*/*M*)<br>*RSF* 550*AM* ~ *RSF* 1100*AM*<br>*RSFC* 50, *RSFC* 70<br>*RLFA* ~ *RLFC* | CS | CS |
    | Stainless steels | Rolled stainless steels<br>Stainless steel pipes<br>Stainless steel castings<br>Stainless steel casting for propeller<br>Stainless steel forgings<br>Duplex stainless steel | *RSTS* 304 ~ *RSTS* 347<br>*RSTS* 304*TP* ~ *RSTS* 347*TP*<br>*RSSC* 13 ~ *RSSC* 21<br>12*Cr*1*Ni*, 19*Cr*11*Ni*<br>*RSSF* 304 ~ *RSSF* 347<br>*S*31803, *S*32750 | STS | STS |
    | Nickel alloy | Rolled steels for low temperature service<br>(except carbon steels)<br>Steel pipes for low temperature service<br>(except carbon steels)<br>Steel castings for low temperature service<br>(except *RLCA* and *RLCB*)<br>Steel forgings for low temperature service<br>(except *RLFA* ~ *RLFC*) | *RL* 1*N*355 ~ *RL* 9*N*490<br>*RLP* 2 ~ *RLP* 9<br>*RLC* 2, *RLC* 3<br>*RLF* 3, *RLF* 9 | NI | NI |
    | Copper and copper alloy | Copper and copper alloy pipes and tubes<br>Copper alloy castings | *C* 1201 ~ *C* 7150<br>*CU* 1 ~ *CU* 4 | CU | CU |
    | Aluminium alloys | Aluminium alloys | 5083 ~ 6082 (*P*/*S*) | AL | AL |
    | NOTES :<br>(1) Base materials for qualification of welders or welding operators are combined into one group with a specified minimum yield strength R_eH ≤ 460 N/mm^2 for hull structures.<br>(2) For welding with materials in different material groups, qualification approval may be carried out with separate qualification test for each material. |   |   |   |   |
- **6.** **Thickness and outer diameter of base metal**
  - **(1)** The welder qualification carried out on a plate or pipe test assembly of thickness T is valid for the thickness range given in **Table 2.2.22-1**. The qualified thickness range for tack welders is 3 mm and over. *(2019)*

    **Table 2.2.22-1 Qualified thickness range for welder qualification** ***(2020)***

    | Grades | Thickness of test assembly, T(mm) | Qualified thickness range, t(mm) |
    | --- | --- | --- |
    | Butt/fillet weld of plate,<br>Butt weld of pipe | T < 3 | T ≤ t ≤ 2T |
    | Butt/fillet weld of plate,<br>Butt weld of pipe | 3 ≤ T < 12 | 3 ≤ t ≤ 2T |
    | Butt/fillet weld of plate,<br>Butt weld of pipe | 12 ≤T | 3 ≤ t |
    | Fillet weld of pipe | T < 3 | T ≤ t ≤ Larger(2T or 3mm) |
    | Fillet weld of pipe | 3≤T | 3 ≤ t |
  - **(2)** The welder qualification carried out on a pipe test assembly is valid for the outer diameter range given in **Table 2.2.22-2**.

    **Table 2.2.22-2 Qualified outer diameter range for pipe welds**

    | Outer diameter *D* (mm) of the test piece<sup>(1)</sup>(2) | Qualified range d (mm) |
    | --- | --- |
    | D ≤ 25 | D ≤ d ≤ 2D |
    | 25 < D | 0.5D ≤ d (Min. 25 mm) |
    | NOTES :<br>(1) Test assemblies for the pipes with 500 mm and over in diameter may be those for the plates. However, test assemblies for tack welding of the pipes may be those for the plates regardless of the outer diameter of the pipe. *(2022)*<br>(2) For non-circular hollow sections, D is the dimension of the smaller side. |   |
- **7.** **Positions**
  The positions for qualification test and positions qualified for actual welding work are to comply with the **Table 2.2.23-1**.

  **Table 2.2.23-1 Welding Positions for Welder Qualification**

  | Test Positions<sup>(1)</sup>(2) |   |   |   | Welding positions in actual welding work<sup>(1)</sup>(2) |   |   |   |   |   |   |   |   |   |   |   |   |   |   |   |   |   |   |   |   |   |   |   |   |
  | --- | --- | --- | --- | --- | --- | --- | --- | --- | --- | --- | --- | --- | --- | --- | --- | --- | --- | --- | --- | --- | --- | --- | --- | --- | --- | --- | --- | --- |
  | Test Positions<sup>(1)</sup>(2) |   |   |   | Plates<sup>(3)</sup> |   |   |   |   |   |   |   |   |   |   |   | Pipes<sup>(4)</sup> |   |   |   |   |   |   |   |   |   |   |   |   |
  | Test Positions<sup>(1)</sup>(2) |   |   |   | Butt joint |   |   |   |   | Fillet joint |   |   |   |   |   |   | Butt joint |   |   |   |   |   | Fillet joint |   |   |   |   |   |   |
  | Test Positions<sup>(1)</sup>(2) |   |   |   | PA | PC | PE | PF | PG | PA | PB | PC | PD | PE | PF | PG | PA | PC | PH | PJ | PH<br>-45 | PJ<br>-45 | PA | PB | PD | PH | PJ | PH<br>-45 | PJ<br>-45 |
  | Plates | Butt joint | Flat | PA | ◉ |   |   |   |   | ◉ | ◉ |   |   |   |   |   | ◉ |   |   |   |   |   | ◉ | ◉ |   |   |   |   |   |
  | Plates | Butt joint | Horizontal | PC | ◉ | ◉ |   |   |   | ◉ | ◉ | ◉ |   |   |   |   | ◉ | ◉ |   |   |   |   | ◉ | ◉ |   |   |   |   |   |
  | Plates | Butt joint | Overhead | PE | ◉ | ◉ | ◉ |   |   | ◉ | ◉ | ◉ | ◉ | ◉ |   |   | ◉ | ◉ |   |   |   |   | ◉ | ◉ | ◉ |   |   |   |   |
  | Plates | Butt joint | Vertical-up | PF | ◉ |   |   | ◉ |   | ◉ | ◉ |   |   |   | ◉ |   | ◉ |   |   |   |   |   | ◉ | ◉ |   |   |   |   |   |
  | Plates | Butt joint | Vertical-down | PG |   |   |   |   | ◉ |   |   |   |   |   |   | ◉ |   |   |   |   |   |   |   |   |   |   |   |   |   |
  | Plates | Fillet joint | Flat | PA |   |   |   |   |   | ◉ |   |   |   |   |   |   |   |   |   |   |   |   | ◉ |   |   |   |   |   |   |
  | Plates | Fillet joint | Horizontal vertical | PB |   |   |   |   |   | ◉ | ◉ |   |   |   |   |   |   |   |   |   |   |   | ◉ | ◉ |   |   |   |   |   |
  | Plates | Fillet joint | Horizontal | PC |   |   |   |   |   | ◉ | ◉ | ◉ |   |   |   |   |   |   |   |   |   |   | ◉ | ◉ |   |   |   |   |   |
  | Plates | Fillet joint | Horizontal overhead | PD |   |   |   |   |   | ◉ | ◉ | ◉ | ◉ | ◉ |   |   |   |   |   |   |   |   | ◉ | ◉ | ◉ |   |   |   |   |
  | Plates | Fillet joint | Overhead | PE |   |   |   |   |   | ◉ | ◉ | ◉ | ◉ | ◉ |   |   |   |   |   |   |   |   | ◉ | ◉ | ◉ |   |   |   |   |
  | Plates | Fillet joint | Vertical-up | PF |   |   |   |   |   | ◉ | ◉ |   |   |   | ◉ |   |   |   |   |   |   |   | ◉ | ◉ |   |   |   |   |   |
  | Plates | Fillet joint | Vertical-down | PG |   |   |   |   |   |   |   |   |   |   |   | ◉ |   |   |   |   |   |   |   |   |   |   |   |   |   |
  | pipes | Butt joint | Flat | PA | ◉ |   |   |   |   | ◉ | ◉ |   |   |   |   |   | ◉ |   |   |   |   |   | ◉ | ◉ |   |   |   |   |   |
  | pipes | Butt joint | Horizontal | PC | ◉ | ◉ |   |   |   | ◉ | ◉ | ◉ |   |   |   |   | ◉ | ◉ |   |   |   |   | ◉ | ◉ |   |   |   |   |   |
  | pipes | Butt joint | Upwards | PH | ◉ |   | ◉ | ◉ |   | ◉ | ◉ |   | ◉ | ◉ | ◉ |   | ◉ |   | ◉ |   |   |   | ◉ | ◉ | ◉ | ◉ |   |   |   |
  | pipes | Butt joint | Downwards | PJ | ◉ |   | ◉ |   | ◉ | ◉ | ◉ |   | ◉ | ◉ |   | ◉ | ◉ |   |   | ◉ |   |   | ◉ | ◉ | ◉ |   | ◉ |   |   |
  | pipes | Butt joint | Inclined upwards | PH<br>-45 | ◉ | ◉ | ◉ | ◉ |   | ◉ | ◉ | ◉ | ◉ | ◉ | ◉ |   | ◉ | ◉ | ◉ |   | ◉ |   | ◉ | ◉ | ◉ | ◉ |   | ◉ |   |
  | pipes | Butt joint | Inclined downwards | PJ<br>-45 | ◉ | ◉ | ◉ |   | ◉ | ◉ | ◉ | ◉ | ◉ | ◉ |   | ◉ | ◉ | ◉ |   | ◉ |   | ◉ | ◉ | ◉ | ◉ |   | ◉ |   | ◉ |
  | pipes | Fillet joint | Flat | PA |   |   |   |   |   | ◉ |   |   |   |   |   |   |   |   |   |   |   |   | ◉ |   |   |   |   |   |   |
  | pipes | Fillet joint | Horizontal vertical | PB |   |   |   |   |   | ◉ | ◉ |   |   |   |   |   |   |   |   |   |   |   | ◉ | ◉ |   |   |   |   |   |
  | pipes | Fillet joint | horizontal overhead | PD |   |   |   |   |   | ◉ | ◉ | ◉ | ◉ | ◉ |   |   |   |   |   |   |   |   | ◉ | ◉ | ◉ |   |   |   |   |
  | pipes | Fillet joint | Upwards | PH |   |   |   |   |   | ◉ | ◉ |   | ◉ | ◉ | ◉ |   |   |   |   |   |   |   | ◉ | ◉ | ◉ | ◉ |   |   |   |
  | pipes | Fillet joint | Downwards | PJ |   |   |   |   |   | ◉ | ◉ |   | ◉ | ◉ |   | ◉ |   |   |   |   |   |   | ◉ | ◉ | ◉ |   | ◉ |   |   |
  | pipes | Fillet joint | Inclined upwards | PH<br>-45 |   |   |   |   |   | ◉ | ◉ | ◉ | ◉ | ◉ | ◉ |   |   |   |   |   |   |   | ◉ | ◉ | ◉ | ◉ |   | ◉ |   |
  | pipes | Fillet joint | Inclined downwards | PJ<br>-45 |   |   |   |   |   | ◉ | ◉ | ◉ | ◉ | ◉ |   | ◉ |   |   |   |   |   |   | ◉ | ◉ | ◉ |   | ◉ |   | ◉ |

  | NOTES:<br>(1) ◉ indicates those welding positions for which the welder is qualified.<br>(2) Test positions are to comply with **Table 2.2.23-2** and **Table 2.2.23-3**.<br>(3) The welders or welder operators only qualified for pipe over 25 mm in outer diameter are permitted the welding for plates.<br>(4) The welders or welder operators qualified for plates are only permitted the welding for pipe over 500 mm in outer diameter. However, the tack welders qualified for plates are permitted the tack welding for pipes regardless of the outer diameter of the pipe. *(2022)* |
  | --- |

  **Table 2.2.23-2 Welding position of plates**

  | Welding position |   | Description of welding position |   |
  | --- | --- | --- | --- |
  | Welding position |   | Butt welds | Fillet welds |
  | Flat | PA | ![](images/image82.png) | ![](images/image83.png) |
  | Horizontal vertical | PB | - | ![](images/image84.png) |
  | Horizontal | PC | ![](images/image85.png) | ![](images/image86.png) |
  | Horizontal overhead | PD | - | ![](images/image87.png) |
  | Overhead | PE | ![](images/image88.png) | ![](images/image89.png) |
  | Vertical up | PF | ![](images/image90.png) | ![](images/image91.png) |
  | Vertical down | PG | ![](images/image92.png) | ![](images/image93.png) |
  | Upwards | PH | - | - |
  | Downwards | PJ | - | - |
  | Inclined upwards | PH-45 | - | - |
  | Inclined downwards | PJ-45 | - | - |

  **Table 2.2.23-3 Welding position of pipes**

  | Welding position |   | Description of welding position |   |   |
  | --- | --- | --- | --- | --- |
  | Welding position |   | Butt welds | Fillet welds |   |
  | Flat | PA | ![](images/image94.png)<br>pipe rotating | ![](images/image95.png)<br>pipe rotating |   |
  | Horizontal vertical | PB | - | ![](images/image96.png)<br>pipe fixed or rotating | ![](images/image97.png)<br>pipe rotating |
  | Horizontal | PC | ![](images/image98.png)<br>pipe fixed or rotating | - |   |
  | Horizontal overhead | PD | - | ![](images/image99.png)<br>pipe fixed or rotating |   |
  | Overhead | PE | - | - |   |
  | Vertical up | PF | - | - |   |
  | Vertical down | PG | - | - |   |
  | Upwards | PH | ![](images/image100.png)<br>pipe fixed | ![](images/image101.png)<br>pipe fixed |   |
  | Downwards | PJ | ![](images/image100.png)<br>pipe fixed | ![](images/image102.png)<br>pipe fixed |   |
  | Inclined upwards | PH-45 | ![](images/image103.png)<br>pipe fixed | ![](images/image104.png)<br>pipe fixed |   |
  | Inclined downwards | PJ-45 | ![](images/image103.png)<br>pipe fixed | ![](images/image105.png)<br>pipe fixed |   |

#### 503. Testing procedure

- **1.** **General**
  - **(1)** The test assemblies are not to be changed their up-and-down or right-and-left position throughout the welding operation.
  - **(2)** The test assemblies are not to be subjected to peening or heat treatment throughout the period before, during and after the welding.
  - **(3)** The backing strips of the test assemblies may be used steel plates, copper plate, ceramic, similar materials to obtain the enough penetration or backing gas used for WPS or pWPS.
  - **(4)** Welding of the test assemblies and testing of test specimens should be witnessed by the Surveyor.
- **2.** **Test assemblies**
  - **(1)** Test assemblies for butt welds and for fillet welds are to be prepared as shown in **Fig 2.2.13** to **Fig 2.2.20** in each qualification test.
  - **(2)** Materials used for tests are to be those specified in **502. 5** or those which are considered equivalent by the Society.

    | ![](images/image106.png) |   | ![](images/image107.png) |
    | --- | --- | --- |
    | **Fig 2.2.13 Dimensions and types of test**<br>**assembly for butt welds** ***(2023)*** |   | **Fig 2.2.14 Dimensions and types of test assembly for butt welds(T≧12mm)** |
    | ![](images/image108.png) | ![](images/image109.png) |   |
    | **Fig 2.2.15 Dimensions and types of test assembly for butt welds(For 9%nickel alloys)** | **Fig 2.2.16 Dimensions and types of test assembly for tack butt welds** |   |
    | ![](images/image110.png) | ![](images/image111.png) |   |
    | **Fig 2.2.17 Dimensions and types of test assembly for fillet welds** | **Fig 2.2.18 Dimensions and types of test assembly for tack fillet welds** |   |
    | ![](images/image112.png) | ![](images/image113.png) |   |
    | **Fig 2.2.19 Dimensions and types of test assembly for pipe butt welds** | **Fig 2.2.20 Dimensions and types of test assembly for pipe fillet welds** |   |
  - **(3)** The dimensions and types of welded joint are to be in accordance with WPS or pWPS.
  - **(4)** Welding consumables used in qualification tests should be type approved one or those which are considered equivalent by the Society.
  - **(5)** For other than fully mechanized and automatic welding, root run and capping run need each to have a minimum of one stop and restart. The welders are allowed to remove minor imperfections only in the stop by grinding before restart welding. *(2019)*
  - **(6)** Test assembly for automatic welding is to comply with **404. 3** and **405. 3**. For butt welded joints, the width of test assembly is not to be less than 300 mm and the length not to be less than 400 mm. For fillet welded joints, the width of test assembly is not to be less than 150 mm and the length not to be less than 400 mm.
  - **(7)** Test assemblies used in the qualification test of gas welding are to be of without backing, and gas welding rods are to be those for mild steel complying with a *KS D*7005 (Gas welding rods for mild steel) or *EN 12536* or those considered appropriate by the Society.
- **3.** **Examination and test**
  - **(1)** Examination and test are as specified in **Table 2.2.24**.

    **Table 2.2.24 Examination and test for Welder Qualification** ***(2022)***

    | Kinds | Examination and test<sup>(6)</sup> |
    | --- | --- |
    | Butt welds | Visual inspection, Bend test<sup>(1)</sup>(2)(3)(4) |
    | Fillet welds | Visual inspection, Fracture test<sup>(5)</sup> |
    | Tack welds | Visual inspection, Fracture test |
    | NOTES<br>(1) Radiographic test or fracture test may be carried out in lieu of bend test except the welding processes in the **Table** below.<br>Material ; Welding process(see **Table 2.2.20**)<br>Carbon steels, Stainless steels ; 131, 135, 138, 311(Oxyacetylene welding)<br>Nickel alloys ; 131, 135<br>Aluminium alloys ; 131<br>Copper and copper alloy ; All welding processes<br>Material<br>Welding process(see **Table 2.2.20**)<br>Carbon steels, Stainless steels<br>131, 135, 138, 311(Oxyacetylene welding)<br>Nickel alloys<br>131, 135<br>Aluminium alloys<br>131<br>Copper and copper alloy<br>All welding processes<br>And the radiographic test may be replaced by ultrasonic test for thickness 8 mm or above on ferritic steels(e.g. carbon steel, etc.) only.<br>(2) For 9%nickel alloy in plates, longitudinal bend test specimens may be used as shown in **Fig 2.2.11**.<br>(3) For nickel alloy in tubes, radiographic tests or fracture test mayh be carried out in lieu of bend test notwithstanding (1) above.<br>(4) For pipe with outer diameters D ≤ 25 mm, the bend or fracture tests may be replaced by a notched tensile test of the complete test assemblies as shown in **Fig 2.2.21**.<br>(5) Two macro sections may be taken in lieu of the fracture test.<br>(6) Additional tests may be required, at the discretion of the Society. **【See Guidance】** |   |
    | Material | Welding process(see **Table 2.2.20**) |
    | Carbon steels, Stainless steels | 131, 135, 138, 311(Oxyacetylene welding) |
    | Nickel alloys | 131, 135 |
    | Aluminium alloys | 131 |
    | Copper and copper alloy | All welding processes |

    | ![](images/image114.png) |
    | --- |
    | (Note)<br>1. The size of is as follows:<br>(1) t ≥ 1.8mm : *d* = 4.5mm<br>(2) t < 1.8mm : *d* = 3.5mm<br>*d*: diameter of the hole in weld<br>(Holes are not allowed in start and stop areas)<br>2. Notch profiles *s* and *q* are also permitted in circumferential direction<br>according to *ISO 9017* |
    | **Fig 2.2.21 Notch tensile test for pipe assemblies outer diameter D ≤25 mm** |
  - **(2)** **Visual examination**
  - **(3)** **Bend test**
    **【See Guidance】**
  - **(4)** **Non-destructive testing**
  - **(5)** **Fracture test**
  - **(6)** **Macro examination**
    When macro examination is used for fillet welds, examination procedures and acceptance criteria are to be as follows;
- **4.** **Retest**
  - **(1)** When a welder fails a qualification test, the following should apply.
  - **(2)** Where any test specimen does not comply with dimensional specifications due to poor machining, a replacement test assembly should be welded and tested.
- **5.** **Certification**
  - **(1)** Qualification certificates are normally issued to shipbuilder or manufacturer when the welder has passed the qualification test in accordance with the Society’s Rules. Each Shipyard and Manufacturer is to be responsible for the control of the validity of the certificate and the range of the approval. *(2022)*
  - **(2)** The following items should be specified in the certificate:
  - **(3)** When a certificate is issued, the relative documents such as test reports and/or re-validation records are to be archived as annexes to the copy of certificate.

#### 504. General requirements for qualification validity

- **1.** **Initial approval**
  - **(1)** Normally the validity of the welder’s approval begins from the issue date of qualification certificate when all the required tests are satisfactorily completed.
  - **(2)** Where welder has not engaged in a particular process and equipment for a period exceeding six months, his qualification is automatically withdrawn. All the following conditions are fulfilled for maintaining welder's qualification. If any of these conditions are not fulfilled, the Society is to be informed and the certificate is to be cancelled.
  - **(3)** Where welder has failed to meet the requirements of the Society in welding work as follows, his qualification is to be suspended.
  - **(4)** The effectiveness of qualification of welder who has switched his job specified in (3) (a) above may be considered as remaining, provided that the all followings are satisfied. For remaining, the certificate may be issued to last shipyards/manufacturers.
- **2.** **Maintenance of the approval**
  - **(1)** Revalidation is to be carried out by the Society. The skill of the welder is to be periodically verified by one of the following (A) ~ (C) options. The chosen maintenance option scheme of qualification is in accordance with (A) or (B) or (C) shall be stated on the certificate at the time of issue: *(2022)*
    - **(A)** The welder is to be re-tested every 3 years. The welder is to be performed the test for revalidation within 6 months before the expiration date of qualification. These tests revalidate the welder's qualifications for an additional 3 years. *(2022)*
    - **(B)** Every 2 years, two welds made during the last 6 months of the 2 years validity period are to be tested by radiographic or ultrasonic testing or destructive testing and shall be recorded. The weld tested shall reproduce the initial test conditions except for the thickness and the outer diameter. These tests revalidate the welder's qualifications for an additional 2 years.
    - **(C)** A welder’s qualification for any certificate shall be valid as long as it is signed according to **1.** (2) above subject that all the following conditions are fulfilled. In this option, the fulfilment of all the conditions is to be verified by the Society. The frequency of verification by the Society is to be no longer than 3 years and is to be agreed between the Society and the shipyards/manufacturers. This can be replaced by a method recognized by the Society. *(2020) (2022)* **[See Guidance]**
      - **(a)** The welder is working for the same shipyard/manufacturer which is responsible for production weld quality as indicated on his or her qualification certificate.
      - **(b)** The Society shall verify that the welder quality management system of the shipyard/manufacturer includes as minimum:
      - **(i)** A designated person responsible for the coordination of the welder quality management system.
        - **(ii)** List of welders and welding supervisors in shipyard/manufacturer
        - **(iii)** If applicable, list of subcontracted welders
        - **(iv)** Qualification certificate of welders and description of the associated management system
      - **(v)** Training requirements for welder qualification programme
        - **(vi)** Identification system for welders and WPS used on welds
        - **(vii)** Procedure describing the system in place to monitor each welder performance based on results of welds examination records(e.g. repair rate, etc.) including the criteria permitting the maintenance of the welder qualification without retesting.
      - **(c)** The shipyards/manufacturers have to document at least once a year that the welder has produced acceptable welds in accordance with construction quality standards and Society’s requirements in the welding positions, type of welds and backing conditions covered by its certificate. Which documents are required and how to document the evidences should be in agreement between the Society and the shipyards/manufacturers.
    - **(D)** If, despite the preceding (A) ~ (C), you have completed the revalidation of the qualification within one month after the expiration date of qualification, you may be deemed to have maintained the approval for the period from the expiration date to the completion of the revalidation. When the revalidation is completed, the validity of the qualifications is to be as given in (A) ~ (C).
  - **(2)** The welder has to be verified compliance with the conditions of (1) above and the maintenance of the welder’s qualification certificate is to be signed by the Surveyor.
  - **(3)** Welders who are not engaged in plates(including steel castings and forgings) welding for hull structural may omit the revalidation of qualifications. At this time, the manufacturer(shipbuilder) is to distinguish between the welders engaged in hull structural plate(including steel castings and forgings) welding and the other welders. *(2019) (2023)*


### Section 6 Welding Consumables

#### 601. General

- **1.** **Application**
  - **(1)** The covered electrodes for manual welding and gravity welding, wire/flux combinations for two run or multirun submerged arc welding, solid wire/gas combinations for arc welding, flux cored wires with or without gas for arc welding and consumables for use in electroslag and electrogas vertical welding specified in the Rules are to be approved by the Society in accordance with the requirements in this Section.
  - **(2)** The welding consumables which are used in welding processes differing from those specified in (1) or where it is considered impracticable to apply the requirements in this Section are to be of the type approved by the Society.
  - **(3)** The approval test for welding consumables which are not covered by this Section is to be left to the discretion of the Society. **【See Guidance】**
- **2.** **Process of manufacture**
  The approved welding consumables are to be manufactured of uniform quality, under the manufacturer's responsibility, by the process approved by the Society, at works approved by the Society.
- **3.** **Test assemblies**
  - **(1)** The test assemblies are to be prepared under the supervision of the Surveyor, and all tests are to be carried out in his presence.
  - **(2)** When a welded joint is performed, the edges of the plates are to be bevelled either by mechanical machining or by oxygen cutting; in the later case, a descaling of the bevelled edges is necessary.
  - **(3)** The welding conditions used such as amperage, voltage, travel speed, etc are to be within the range recommended by the manufacturer for normal good welding practice. Where a filler material is stated to be suitable for both alternating current (AC) and direct current (DC), AC is to be used for the preparation of the test assemblies.
- **4.** **Approval test**
  - **(1)** The approved welding consumables are subject to the approval tests and inspections specified in **602.** to **609.** in this Section.
  - **(2)** Welding consumables are to be approved at each manufacturing plant and for each brand. However, where are specified in (a) and/or (b) below, a reduced test programme at least equivalent to annual tests is permitted if the manufacturer can certify that the materials used and the fabrication process are identical with those used in the main works. However, should there be any doubt, complete test-series may be required.
  - **(3)** Wire flux combination for submerged arc welding. If a unique powder flux is combined with different wires coming from several factories belonging to the same firm, it may be admitted to perform only one test-series if the different wires are conformable to the same technical specification, after approval of the Society.
  - **(4)** Where deemed necessary by the Society, tests other than those specified in this Section may be required.
- **5.** **Periodical inspection**
  The manufacturer of welding materials is annually to be subjected to the periodical inspection in the presence of Surveyor for each brands of the welding materials at each manufacturing plant. *(2024)*
- **6.** **Alterations to approved consumables**
  - **(1)** In case when the particulars of the welding materials which being mentioned in the certificate of approval, such as grade, welding position, maximum diameter of welding materials or shield gas, are changed, the manufacturer is to submit a copy of application form for change to the Society, and necessary additional approval tests are to be carried out accordingly.
  - **(2)** When the significant changes in compositions or manufacturing process of the wire and flux or removal of manufacturing plant is made, the manufacturer is to submit a single copy of notification of alternation in any preferred form to the Society**,** and necessary confirmation survey and test may be carried out accordingly.
  - **(3)** Upgrading and uprating of welding consumables will be considered only at manufacturer's request, preferably at the time of annual testing. Generally, for upgrading of the strength or toughness, tests from butt weld assemblies will be required in addition to the normal annual approval tests. Generally, for uprating of hydrogen, hydrogen test will be required in addition to the normal annual approval tests. *(2017)*
- **7.** **Retests**
  - **(1)** *Tensile test and bend test*
  - **(2)** *Impact test*
  - **(3)** Where the retest fails to meet the requirements, the test may be made over again with changed welding conditions. In this case, if the whole tests specified for the test assembly are carried out and are in compliance with the requirements, the test is accepted as successful.
- **8.** **Revocation of approval**
  In the following cases, the approval of welding consumables by the Society shall be revoked, after notice is given to the manufacturer:
  - **(1)** When the Society has recognized that the quality is remarkably worse than that approved or is not uniform.
  - **(2)** When the welding consumables have failed the requirements in the annual inspections.
  - **(3)** When the welding consumables are not inspected annually as required by the Rules.
- **9.** **Data**
  The Society may require the submission of the data with respect to the properties of welding consumables if necessary.
- **10.** **Packings and markings**
  - **(1)** The approved welding consumables are to be packed throughly to keep the quality during their transportation and storage.
  - **(2)** All packages of approved welding consumables are to clearly marked with the following descriptions. *(2019)*

#### 602. Electrodes for manual arc welding for normal strength steels, higher strength steels and steels for low temperature service

- **1.** **Application**
  - **(1)** Electrodes for manual arc welding for normal strength steels, higther strength steels and steels for low temperature service given in the following (a) and (b) (hereinafter referred to as "electrodes") are to be subjected to the approval test and annual inspections in accordance with the requirements in **602.**.
  - **(2)** **(2) Any requirements regarding one side welding without backing are left to the discretion of the Society. 【 See Guidance】**
- **2.** **Grades and marks of electrode**
  - **(1)** Electrodes are classified as specified in **Table 2.2.25**.

    **Table 2.2.25 Grades and Marks** ***(2017)*** ***(2021)***

    | For normal strength steel | For higher strength steel | For steel for low temperature service |
    | --- | --- | --- |
    | 1, 2, 3 | 2*Y*, 3*Y*, 4*Y*, 5*Y*,<br>2*Y*40, 3*Y*40, 4*Y*40, 5*Y*40, 3*Y*47 | *L* 1, *L* 2, *L* 3, *L* 51, *L* 91 |
  - **(2)** For low hydrogen electrodes which have passed the hydrogen test specified in **Par 6,** the suffixes given in **Table 2.2.32** are to be added to the grade marks of the said electrodes. (e.g. 2*Y H5*)
- **3.** **General provisions for tests**
  - **(1)** Kinds of test, number, thickness and dimension of test assemblies, diameter of electrodes used for welding, welding positions, grades and number of test specimens to be taken from each test assembly for electrodes given in **Par 1** (1) (a) (i) and (iii) are to be as given in **Table 2.2.26**. However, where deemed necessary by the Society, hot cracking tests may be required by the Society in addition to tests specified in this Table. **【See Guidance】**
  - **(2)** Kinds of test, number, thickness and dimension of test assemblies, diameter of electrodes used for welding and welding positions, together with grades and number of test specimens to be taken from each test assembly for electrodes given in **Par 1** (1) (a) (ii), are to be as given in **Table 2.2.27**.
  - **(3)** Tests for electrodes given in **Par 1** (1) (b) are to be in accordance with the requirements in the following (a) and (b):

    **Table 2.2.26 Kinds of Test for Electrode**

    | Kind of<br>test | Test assembly |   |   |   |   | Kind and No. of test specimens taken from test assembly |
    | --- | --- | --- | --- | --- | --- | --- |
    | Kind of<br>test | Welding position | Diameter of electrode (mm) | No. of test assemblies | Dimensions of test assembly | Thickness (mm) | Kind and No. of test specimens taken from test assembly |
    | Deposited metal test | Flat | 4 | 1^(^1) | **Fig 2.2.22** | 20 | Tensile test specimen : 1<br>Impact test specimen : 3 |
    | Deposited metal test | Flat | max. diameter | 1^(^1) | **Fig 2.2.22** | 20 | Tensile test specimen : 1<br>Impact test specimen : 3 |
    | Butt weld test | Flat | First run. 4;<br>Subsequent runs:5 or over;<br>Last two runs. max. dia. | 1 | **Fig 2.2.24** | 15~20 | Tensile test specimen : 1<br>Face bend specimen : 1<br>Root bend specimen : 1<br>Impact test specimen : 3^(^5) |
    | Butt weld test | Flat | First run. 4;<br>Second run,5 or 6;<br>Subsequent runs. max. dia. | 1^(^2) | **Fig 2.2.24** | 15~20 | Tensile test specimen : 1<br>Face bend specimen : 1<br>Root bend specimen : 1<br>Impact test specimen : 3^(^5) |
    | Butt weld test | Horizontal<br><sup>(4)</sup> | First run. 4 or 5<br>Subsequent runs, 5 | 1 | **Fig 2.2.24** | 15~20 | Tensile test specimen : 1<br>Face bend specimen : 1<br>Root bend specimen : 1<br>Impact test specimen : 3^(^5) |
    | Butt weld test | Vertical upward | First run. 3.2;<br>Subsequent runs. 4 or 5 | 1 | **Fig 2.2.24** | 15~20 | Tensile test specimen : 1<br>Face bend specimen : 1<br>Root bend specimen : 1<br>Impact test specimen : 3^(^5) |
