Repository: kimghw/KR_RULES_ENG

# PART 2 Materials and Welding

> RULES FOR CLASSIFICATION OF STEEL SHIPS / RA-02-E / 2025 / EN

- [[R] CHAPTER 1 MATERIALS](01_R_CHAPTER 1 MATERIALS.md)
  - Section 1 General
  - Section 2 Test Specimens and Testing Procedures
  - Section 3 Rolled Steels
  - Section 4 Steel Tubes and Pipes
  - Section 5 Castings
  - Section 6 Steel Forgings
  - Section 7 Copper and Copper Alloy
  - Section 8 Aluminium Alloys
- [[R] CHAPTER 2 WELDING](02_R_CHAPTER 2 WELDING.md)
  - Section 1 General
  - Section 2 Test Specimens and Testing Procedures
  - Section 3 Welding Work and Inspection
  - Section 4 Welding Procedure Qualification Tests

File: RULES FOR CLASSIFICATION OF STEEL SHIPS/RA-02-E_PART 2 Materials and Welding/01_R_CHAPTER 1 MATERIALS.md (part 4 of 10)
# PART 2 Materials and Welding
  - **(3)** Vacuum degassing is to be used for all steels with enhanced through-thickness properties and with specified yield point of 690 N/mm^2, 890 N/mm^2, 960 N/mm^2.
  - **(4)** The steel is to be fine grain treated, and is to have a fine grain structure. The fine grain practice is to be as detailed in the manufacturing specification. **【See Guidance】**
  - **(5)** The steels is to contain nitrogen binding elements as detailed in the manufacturing specification. Also see note (4) in **Table 2.1.33**.
  - **(6)** Steels approved by the procedures given in Manufacturing Process Approval with respect to Heat Treatment are suitable for stress relieving heat treatment such as post-weld heat treatment and stress relieving heat treatment after cold forming for the purpose of reducing the risk of brittle fracture, increasing the fatigue lifetime and dimensional stability for machining.

    **Table 2.1.32 Max. thickness by heat treatment and grade**

    | Heat treatment<sup>(1)</sup> | Max. thickness (mm) |   |   |   |
    | --- | --- | --- | --- | --- |
    | Heat treatment<sup>(1)</sup> | Plates | Sections | Bars | Tubulars |
    | *N* | 250<sup>(3)</sup> | 50 | 250 | 65 |
    | *CR* | 150 | <sup>(2)</sup> |   |   |
    | *TMCP* | 150 | 50 | - | - |
    | *QT* | 150<sup>(3)</sup> | 50 | - | 50 |
    | NOTE:<br>(1) The definition of heat treatment is in accordance with note (1) of **Table 2.1.9** in **301.**.<br>(2) The maximum thickness limits of sections, bars and tubulars produced by CR process route are less than those manufactured by N route, and are to be at the discretion of the Society.<br>(3) Approval for N steels with thickness larger than 250 mm and QT steels with thickness larger than 150 mm is subject to the special consideration of the Society. |   |   |   |   |
- **4.** **Deoxidation practice and chemical composition**
  - **(1)** The deoxidation practice and chemical composition of steels are to comply with the requirements given in **Table 2.1.33**. Where deemed necessary, other elements than specified in **Table 2.1.33** may be added. Elements used for alloying, nitrogen binding, and fine grain treatment, and as well as the residual elements are to be as detailed in the manufacturing specification.
  - **(2)** The maximum values for carbon equivalent(Ceq or CET) and cold cracking susceptibility(Pcm) are to comply with the requirement in **Table 2.1.34**.
- **5.** **Heat treatment**
  The steels are to be in heat treatment approved by the Society in accordance with the follows and **Table 2.1.33**.
  - **(1)** Normalized(N)
  - **(2)** Controlled rolling(CR)
  - **(3)** Thermo-mechanical controlled rolling(TMCP)
  - **(4)** Quenched and Tempered(QT)
- **6.** **Mechanical properties**
  - **(1)** The mechanical properties of steels are to comply with the requirements given in Table 2.1.35.
  - **(2)** Where deemed necessary by the Society, other test on notch-toughness and weldability may be required in addition to the tests specified in **Table 2.1.35**. **【See Guidance】**
- **7.** **Selection of test samples**
  - **(1)** Tensile test sample is to be randomly selected from each batch that is to be less than or equal to 25 tonnes, and to be from the same cast, in the same heat treatment and of the same thickness. **【See Guidance】**
  - **(2)** Impact test sample is to be selected as follows;
  - **(3)** The requirements specified in **301. 6** (4) are to be applied to the selection of the test samples.

    **Table 2.1.33 Heat treatment, Deoxidation Practice and Chemical Composition (%)**

    | Heat treatment<br><sup>(1)</sup> | Grade | Deoxidation practice | Chemical composition^(^2)(8) |   |   |   |   |   |   |   |   |   |   |   |   |   |   |
    | --- | --- | --- | --- | --- | --- | --- | --- | --- | --- | --- | --- | --- | --- | --- | --- | --- | --- |
    | Heat treatment<br><sup>(1)</sup> | Grade | Deoxidation practice | $C$<br>($\%$) | $Si$<br>($\%$) | $Mn$<br>($\%$) | $P$^(^3)<br>($\%$) | $S$^(^3)<br>($\%$) | $Cu$<br>($\%$) | $Cr$ ^(^5)<br>($\%$) | $N i$^(^6)<br>($\%$) | $Mo$<br><sup>(5)</sup><br>($\%$) | $A1$<br><sup>(4)</sup><br>total<br>($\%$) | $Nb$<br><sup>(5)</sup><br>($\%$) | $V$^(^5)<br>($\%$) | $Ti$^(^5)<br>($\%$) | $N$<br>($\%$) | $O$^(^7)<br>(ppm) |
    | N, CR | AH 43, AH 47,<br>DH 43, DH 47 | Fully killed<br>fine<br>grain | 0.2 max. | 0.6 max. | 1.0~ 1.7 | 0.03 max. | 0.025 max. | 0.55max. | 0.3 max. | 0.8 max. | 0.1 max. | 0.02min. | 0.05max. | 0.2 max. | 0.05max. | 0.025 max. | - |
    | N, CR | EH 43, EH 47 | Fully killed<br>fine<br>grain | 0.18 max. | 0.6 max. | 1.0~ 1.7 | 0.025 max. | 0.02 max. | 0.55max. | 0.3 max. | 0.8 max. | 0.1 max. | 0.02min. | 0.05max. | 0.2 max. | 0.05max. | 0.025 max. | - |
    | TM CP | AH 43 , AH 47,<br>AH 51, AH 56,<br>AH 63, AH 70,<br>AH 90,<br>DH 43, DH 47,<br>DH 51, DH 56,<br>DH 63, DH 70 | Fully killed<br>fine<br>grain | 0.16<br>max. | 0.6 max. | 1.0~1.7 | 0.025 max. | 0.015max. | 0.55max. | 0.5 max. | 2.0 max. | 0.5 max. | 0.02min. | 0.05max. | 0.12max. | 0.05max. | 0.025<br>max. | - |
    | TM CP | DH 90,<br>EH 43, EH 47,<br>EH 51, EH 56,<br>EH 63, EH 70,<br>EH 90,<br>FH 43, FH 47,<br>FH 51, FH 56,<br>FH 63, FH 70 | Fully killed<br>fine<br>grain | 0.14<br>max. | 0.6 max. | 1.0~1.7 | 0.02 max. | 0.01 max. | 0.55max. | 0.5 max. | 2.0 max. | 0.5 max. | 0.02min. | 0.05max. | 0.12max. | 0.05max. | 0.025<br>max. | 50 max. |
    | QT | AH 43 , AH 47,<br>AH 51, AH 56,<br>AH 63, AH 70,<br>AH 90, AH 97,<br>DH 43, DH 47,<br>DH 51, DH 56,<br>DH 63, DH 70 | Fully killed<br>fine<br>grain | 0.18<br>max. | 0.8 max. | 1.7 max. | 0.025 max. | 0.015max. | 0.5 max. | 1.5 max. | 2.0 max. | 0.7 max. | 0.018 min. | 0.06 max. | 0.12max. | 0.05max. | 0.015 max. | - |
    | QT | DH 90, DH 97,<br>EH 43, EH 47,<br>EH 51, EH 56,<br>EH 63, EH 70,<br>EH 90, EH 97,<br>FH 43, FH 47,<br>FH 51, FH 56,<br>FH 63, FH 70 | Fully killed<br>fine<br>grain | 0.18<br>max. | 0.8 max. | 1.7 max. | 0.02 max. | 0.01 max. | 0.5 max. | 1.5 max. | 2.0 max. | 0.7 max. | 0.018 min. | 0.06 max. | 0.12max. | 0.05max. | 0.015 max. | 30 max. |
    | NOTE:<br>(1) The definition of heat treatment is in accordance with note (1) of **Table 2.1.9** in **301.**.<br>(2) The chemical composition is to be determined by ladle analysis and is to meet the approved manufacturing specification at the time of approval.<br>(3) For sections the *P* and *S* content can be 0.005 % higher than the value specified in the table.<br>(4) The total aluminium to nitrogen ratio is to be a minimum of 2:1. When other nitrogen binding elements are used, the minimum *Al* value and *Al*/*N* ratio do not apply.<br>(5) Total *Nb*+*V*+*Ti* ≤ 0.26 % and *Mo*+*Cr* ≤0.65%, not applicable for *QT* steels.<br>(6) Higher *Ni* content may be approved at the discretion of the Society.<br>(7) The requirement on maximum Oxygen content is only applicable to *DH90*, *EH90*, *DH97* and *EH97*.<br>(8) when boron is deliberately added for enhancement of hardenability of the steels, the maximum content of the boron content is not to be higher than 0.005%; and the analysis result is to be reported. |   |   |   |   |   |   |   |   |   |   |   |   |   |   |   |   |   |

    **Table 2.1.34 Carbon equivalent(***Ceq* **or** *CET***) and Cold cracking susceptibility(***Pcm***)**

    | Grade | Heat treatment | Carbon equivalent (%) |   |   |   |   |   |   | Cold cracking susceptibility (%) |
    | --- | --- | --- | --- | --- | --- | --- | --- | --- | --- |
    | Grade | Heat treatment | Ceq^(^1) |   |   |   |   |   | CET^(^1)(2) | Pcm^(^1)(3) |
    | Grade | Heat treatment | Plates |   |   | Sections | Bars | Tubulars | All | All |
    | Grade | Heat treatment | $t$≤ 50<br>(mm) | 50 < $t$ ≤ 100 (mm) | 100 < $t$ ≤ 250 (mm) | $t$ ≤50 (mm) | $t$ ≤ 250 (mm) | $t$≤ 65<br>(mm) | All | All |
    | AH 43, DH 43,<br>EH 43, FH 43 | N, CR | 0.46 max. | 0.48 max. | 0.52 max. | 0.47 max. | 0.53 max. | 0.47 max. | - | - |
    | AH 43, DH 43,<br>EH 43, FH 43 | TMCP | 0.43 max. | 0.45 max. | 0.47 max. | 0.44 max. | - | - | - | - |
    | AH 43, DH 43,<br>EH 43, FH 43 | QT | 0.45 max. | 0.47 max. | 0.49 max. | - | - | 0.46 max. | - | - |
    | AH 47, DH 47,<br>EH 47, FH 47 | N, CR | 0.50 max. | 0.52 max. | 0.54 max. | 0.51 max. | 0.55 max. | 0.51 max. | 0.25 max. | - |
    | AH 47, DH 47,<br>EH 47, FH 47 | TMCP | 0.45 max. | 0.47 max. | 0.48 max. | 0.46 max. | - | - | 0.30 max. | 0.23 max. |
    | AH 47, DH 47,<br>EH 47, FH 47 | QT | 0.47 max. | 0.48 max. | 0.50 max. | - | - | 0.48 max. | 0.32 max. | 0.24 max. |
    | AH 51, DH 51,<br>EH 51, FH 51 | TMCP | 0.46 max. | 0.48 max. | 0.50 max. | - | - | - | 0.32 max. | 0.24 max. |
    | AH 51, DH 51,<br>EH 51, FH 51 | QT | 0.48 max. | 0.50 max. | 0.54 max. | - | - | 0.50 max. | 0.34 max. | 0.25 max. |
    | AH 56, DH 56,<br>EH 56, FH 56 | TMCP | 0.48 max. | 0.50 max. | 0.54 max. | - | - | - | 0.34 max. | 0.25 max. |
    | AH 56, DH 56,<br>EH 56, FH 56 | QT | 0.56 max. | 0.60 max. | 0.64 max. | - | - | 0.56 max. | 0.36 max. | 0.28 max. |
    | AH 63, DH 63,<br>EH 63, FH 63 | TMCP | 0.50 max. | 0.52 max. | - | - | - | - | 0.34 max. | 0.26 max. |
    | AH 63, DH 63,<br>EH 63, FH 63 | QT | 0.56 max. | 0.60 max. | 0.64 max. | - | - | 0.58 max. | 0.38 max. | 0.30 max. |
    | AH 70, DH 70,<br>EH 70, FH 70 | TMCP | 0.56 max. | - | - | - | - | - | 0.36 max. | 0.30 max. |
    | AH 70, DH 70,<br>EH 70, FH 70 | QT | 0.64 max. | 0.66 max. | 0.70 max. | - | - | 0.68 max. | 0.40 max. | 0.33 max. |
    | AH 90, DH 90, EH 90 | TMCP | 0.60 max. | - | - | - | - | - | 0.38 max. | 0.28 max. |
    | AH 90, DH 90, EH 90 | QT | 0.68 max. | 0.75 max. | - | - | - | - | 0.40 max. | - |
    | AH 97, DH 97, EH 97 | QT | 0.75 max. | - | - | - | - | - | 0.40 max. | - |
    | NOTE:<br>(1) *Ceq*, *CET* and *Pcm* are to be obtained from the following formula:<br>$Ceq=C+ \frac{Mn}{6} + \frac{Cr+Mo+V}{5} + \frac{N i +Cu}{15} \left( \% \right)$, $CET=C+ \frac{(Mn+Mo)}{10} + \frac{(Cr+Cu)}{20} + \frac{N i}{40} \left( \% \right)$,<br>$Pcm = C + \frac{Si}{30} + \frac{Mn}{20} + \frac{Cu}{20} + \frac{N i}{60} + \frac{Cr}{20} + \frac{Mo}{15} + \frac{V}{10} +5B$<br>(2) For steel of minimum yield strength 460 N/mm2 and higher, CET may be used instead of Ceq at the discretion of the manufacturer.<br>(3) For *TMCP* and *QT* steels with carbon content not more than 0.12%, the cold cracking susceptibility *Pcm* for evaluating weldability may be used instead of carbon equivalent of *Ceq* or *CET* at manufacturer’s discretion. |   |   |   |   |   |   |   |   |   |

    **Table 2.1.35 Mechanical Properties**

    | Grade | Heat treatment | Tensile test^(^1) |   |   |   |   |   |   | Impact test^(^1)(2) |   |   |
    | --- | --- | --- | --- | --- | --- | --- | --- | --- | --- | --- | --- |
    | Grade | Heat treatment | Yield strength<br>($\mathrm{N}/mm ^{2}$) |   |   | Tensile strength<br>($\mathrm{N}/mm ^{2}$) |   | Elongation ($\%$)^(^3)<br>($L=5.65 \sqrt {A}$) |   | Test temp.^(^4)<br>(℃) | Average absorbed energy (J) |   |
    | Grade | Heat treatment | Nominal thickness t (mm)<sup>(5)</sup> |   |   | Nominal thickness t (mm)<sup>(5)</sup> |   | Elongation ($\%$)^(^3)<br>($L=5.65 \sqrt {A}$) |   | Test temp.^(^4)<br>(℃) | Average absorbed energy (J) |   |
    | Grade | Heat treatment | 3≤t≤50 | 50 100 3≤t≤100 100 $L$ $T$^(^6) $L$ $T$ |   |   |   |   |   |   |   |   |
    | AH 43 | N,<br>CR, TMCP, QT | 420 min. | 390 min. | 365 min. | 520∼680 | 470~650 | 21 min. | 19 min. | 0 | 42 min. | 28 min. |
    | DH 43 | N,<br>CR, TMCP, QT | 420 min. | 390 min. | 365 min. | 520∼680 | 470~650 | 21 min. | 19 min. | ­20 | 42 min. | 28 min. |
    | EH 43 | N,<br>CR, TMCP, QT | 420 min. | 390 min. | 365 min. | 520∼680 | 470~650 | 21 min. | 19 min. | ­40 | 42 min. | 28 min. |
    | FH 43 | N,<br>CR, TMCP, QT | 420 min. | 390 min. | 365 min. | 520∼680 | 470~650 | 21 min. | 19 min. | ­60 | 42 min. | 28 min. |
    | AH 47 | N,<br>CR, TMCP, QT | 460 min. | 430 min. | 390 min. | 540∼720 | 500~710 | 19 min. | 17 min. | 0 | 46 min. | 31 min. |
    | DH 47 | N,<br>CR, TMCP, QT | 460 min. | 430 min. | 390 min. | 540∼720 | 500~710 | 19 min. | 17 min. | ­20 | 46 min. | 31 min. |
    | EH 47 | N,<br>CR, TMCP, QT | 460 min. | 430 min. | 390 min. | 540∼720 | 500~710 | 19 min. | 17 min. | ­40 | 46 min. | 31 min. |
    | FH 47 | N,<br>CR, TMCP, QT | 460 min. | 430 min. | 390 min. | 540∼720 | 500~710 | 19 min. | 17 min. | ­60 | 46 min. | 31 min. |
    | AH 51 | TMCP, QT | 500 min. | 480 min. | 440 min. | 590∼770 | 540~720 | 19 min. | 17 min. | 0 | 50 min. | 33 min. |
    | DH 51 | TMCP, QT | 500 min. | 480 min. | 440 min. | 590∼770 | 540~720 | 19 min. | 17 min. | ­20 | 50 min. | 33 min. |
    | EH 51 | TMCP, QT | 500 min. | 480 min. | 440 min. | 590∼770 | 540~720 | 19 min. | 17 min. | ­40 | 50 min. | 33 min. |
    | FH 51 | TMCP, QT | 500 min. | 480 min. | 440 min. | 590∼770 | 540~720 | 19 min. | 17 min. | ­60 | 50 min. | 33 min. |
    | AH 56 | TMCP, QT | 550 min. | 530 min. | 490 min. | 640∼820 | 590~770 | 18 min. | 16 min. | 0 | 55 min. | 37 min. |
    | DH 56 | TMCP, QT | 550 min. | 530 min. | 490 min. | 640∼820 | 590~770 | 18 min. | 16 min. | ­20 | 55 min. | 37 min. |
    | EH 56 | TMCP, QT | 550 min. | 530 min. | 490 min. | 640∼820 | 590~770 | 18 min. | 16 min. | ­40 | 55 min. | 37 min. |
    | FH 56 | TMCP, QT | 550 min. | 530 min. | 490 min. | 640∼820 | 590~770 | 18 min. | 16 min. | ­60 | 55 min. | 37 min. |
    | AH 63 | TMCP, QT | 620 min. | 580 min. | 560 min. | 700∼890 | 650~830 | 17 min. | 15 min. | 0 | 62 min. | 41 min. |
    | DH 63 | TMCP, QT | 620 min. | 580 min. | 560 min. | 700∼890 | 650~830 | 17 min. | 15 min. | ­20 | 62 min. | 41 min. |
    | EH 63 | TMCP, QT | 620 min. | 580 min. | 560 min. | 700∼890 | 650~830 | 17 min. | 15 min. | ­40 | 62 min. | 41 min. |
    | FH 63 | TMCP, QT | 620 min. | 580 min. | 560 min. | 700∼890 | 650~830 | 17 min. | 15 min. | ­60 | 62 min. | 41 min. |
    | AH 70 | TMCP, QT | 690 min. | 650 min. | 630 min. | 770∼940 | 710~900 | 16 min. | 14 min. | 0 | 69 min. | 46 min. |
    | DH 70 | TMCP, QT | 690 min. | 650 min. | 630 min. | 770∼940 | 710~900 | 16 min. | 14 min. | ­20 | 69 min. | 46 min. |
    | EH 70 | TMCP, QT | 690 min. | 650 min. | 630 min. | 770∼940 | 710~900 | 16 min. | 14 min. | ­40 | 69 min. | 46 min. |
    | FH 70 | TMCP, QT | 690 min. | 650 min. | 630 min. | 770∼940 | 710~900 | 16 min. | 14 min. | ­60 | 69 min. | 46 min. |
    | AH 90 | TMCP, QT | 890 min. | 830 min. | - | 940~1100 | - | 13 min. | 11 min. | 0 | 69 min. | 46 min. |
    | DH 90 | TMCP, QT | 890 min. | 830 min. | - | 940~1100 | - | 13 min. | 11 min. | ­20 | 69 min. | 46 min. |
    | EH 90 | TMCP, QT | 890 min. | 830 min. | - | 940~1100 | - | 13 min. | 11 min. | ­40 | 69 min. | 46 min. |
    | AH 97 | QT | 960 min. | - | - | 980~1150 | - | 12 min. | 10 min. | 0 | 69 min. | 46 min. |
    | DH 97 | QT | 960 min. | - | - | 980~1150 | - | 12 min. | 10 min. | ­20 | 69 min. | 46 min. |
    | EH 97 | QT | 960 min. | - | - | 980~1150 | - | 12 min. | 10 min. | ­40 | 69 min. | 46 min. |
    | NOTE:<br>(1) *L* (or *T*) denotes that the longitudinal axis of the test specimen is arranged parallel (or transverse) to the final direction of rolling<br>(2) When the absorbed energy of two or more test specimens among a set of test specimens is less in value than the specified average absorbed energy or when the absorbed energy of a single test specimen is less in value than 70 % of the specified average absorbed energy, the test is considered to have failed.<br>(3) The minimum elongation for *R1B* test specimen (*L*=200mm) is to be in compliance with the requirements given in **Table 2.1.36**.<br>(4) The requirements for Impact test of steels specified in **Pt 7**, **Ch 5** and **Rules/Guidance for the Classification of Ships Using Low-flashpoint Fuels** are to be accordance with the applicable Rules, respectively. *(2025)*<br>(5) For plates and sections for applications, such as racks in offshore platforms etc, where the design requires that tensile properties are maintained through the thickness, a decrease in the minimum specified tensile properties is not permitted with an increase in the thickness.<br>(6) In the case of product forms other than plates and wide flats where longitudinal tests are agreed, the elongation values are to be 2 percentage units above those transverse requirements as listed in this Table. |   |   |   |   |   |   |   |   |   |   |   |

    **Table 2.1.36 The minimum elongation for** *R1B* **test specimen (***L***=200mm)<sup>(1)</sup>**

    | Grade | Thickness t (mm) |   |   |   |   |   |   |
    | --- | --- | --- | --- | --- | --- | --- | --- |
    | Grade | $t$≤10 | 10<$t$≤15 | 15<$t$≤20 | 20<$t$≤25 | 25<$t$≤40 | 40<$t$≤50 | 50<$t$≤70 |
    | AH43, DH 43, EH 43, FH 43 | 11 | 13 | 14 | 15 | 16 | 17 | 18 |
    | AH47, DH 47, EH 47, FH 47 | 11 | 12 | 13 | 14 | 15 | 16 | 17 |
    | AH51, DH 51, EH 51, FH 51 | 10 | 11 | 12 | 13 | 14 | 15 | 16 |
    | AH56, DH 56, EH 56, FH 56 | 10 | 11 | 12 | 13 | 14 | 15 | 16 |
    | AH63, DH 63, EH 63, FH 63 | 9 | 11 | 12 | 12 | 13 | 14 | 15 |
    | AH70, DH 70, EH 70, FH 70 | 9^(^2) | 10^(^2) | 11^(^2) | 11 | 12 | 13 | 14 |
    | NOTE:<br>(1) This tabulated elongation minimum values are the requirements for testing specimen in transverse direction. Specimens of specified minimum yield strength 890 N/mm2 and 960 N/mm2 which are not included in this table are to be proportional specimens with a gauge length of $L=5.65 \sqrt {A}$.<br>(2) For specified minimum yield strength 690 N/mm2 plates with thickness ≤ 20 mm, round specimen R14A may be used instead of the flat tensile specimen. The minimum elongation for testing specimen in transverse direction is 14%. |   |   |   |   |   |   |   |
- **8.** **Selection of test specimens**
  - **(1)** Tensile test specimens are to comply with the requirements shown in (a) to (c) below:
  - **(2)** Impact test specimens are to be taken as follows;
- **9.** **Surface inspection and verification of dimensions**
  - **(1)** Surface inspection and verification of dimensions are to be in accordance with requirements specified in **301. 8**.
  - **(2)** If required by the Society, ultrasonic examination is to be carried out in accordance with 301. 9 (2) for the requirement of internal soundness, and is to be performed in accordance with an approved standard.
  - **(3)** For steels designated with improved through thickness properties, through thickness tensile tests are to be performed in accordance with **310.**. Subject to the discretion of the Society, through thickness tensile strength may be required to be not less than 80 % of the specified minimum tensile strength.
- **10.** **Retest procedures**
  - **(1)** Where the tensile test from the first test specimen selected fails to meet the requirements, additional tests may be conducted according to the requirements given in **109. 1**.
  - **(2)** Regarding the impact tests, additional tests are to be carried out according to the requirements given in **109. 2**.
- **11.** **Marking**
  Steels which have satisfactorily complied with the required tests are to be marked with the identification mark in accordance with the requirements in **110.** For steels to which the requirements given in Note (4) of **Table 2.1.35** have been applied, the "impact test temperature T" are to be suffixed to the marking. (e.g. *DH* 63-25T)
- **12.** **Test certificates**
  The Surveyor is to be supplied with two copies, of the test certificates for all accepted materials. In addition to the description, dimensions, etc., of the material, the following particulars are to be included:
  - **(1)** Purchaser's order number
  - **(2)** Identification of the cast and piece
  - **(3)** Manufacturer’s identification
  - **(4)** Identification of the grade of steel
  - **(5)** Chemical analysis
  - **(6)** Ceq, CET or Pcm value
  - **(7)** Heat treatment condition and temperatures
  - **(8)** Mechanical properties test results, including traceable test identification
  - **(9)** Surface quality and inspection results
  - **(10)** UT result, where applicable
  - **(11)** Through thickness properties of **310.**, where applicable

#### 309. Stainless clad steel plates

- **1.** **Application**
  - **(1)** The requirements in **309.** are to apply to the stainless clad steels not exceeding 50 mm in thickness intended for tanks of ships carrying dangerous chemicals in bulk, tank circumference hull construction units and corrosion-resisting tanks (hereinafter referred to as "steel plates").
  - **(2)** The requirements other than those specified in **309.** are to be in accordance with the requirements in **301.**.
  - **(3)** Steel plates over 50 mm in thickness and having characteristics differing from those specified in **309.** are to comply with the requirements in **101. 2**.
- **2.** **Process of manufacture**
  - **(1)** Manufacture of steel plates is to comply with the processes shown in (a) to (e) below:
  - **(2)** Application of any other process of manufacture than those specified in (1) is left to the discretion of the Society. **【See Guidance】**
- **3.** **Structural metals**
  - **(1)** Base and clad materials for steel plates are to be mild & higher strength steel plates of rolled steels for hull specified in **301.** and steel plates of rolled stainless steels specified in **305.,** respectively. In case of overlay rolling or cast rolling, clad materials are to comply with the specified chemical composition of welding materials or stainless steel casting applied as a clad. *(2023)*
  - **(2)** The material grade marks are to be signified by a combination of base metal and clad material. (ex. *A* + *RSTS*316)
- **4.** **Heat treatment**
  The steel plates are to comply with the requirements for heat treatment of the base metal.
- **5.** **Mechanical properties 【 See Guidance】**
  - **(1)** The mechanical properties of steel plates are to comply with the requirements given in **Table 2.1.37**.

    **Table 2.1.37 Mechanical Properties** ***(2023)***

    | Grade | Tensile test<sup>(1)</sup> |   |   | Shearing strength test<sup>(3)</sup> | Impact test |
    | --- | --- | --- | --- | --- | --- |
    | Grade | Yield strength ($\mathrm{N}/mm ^{2}$) | Tensile strength ($\mathrm{N}/mm ^{2}$) | Elongation ($\%$) | Shearing strength ($\mathrm{N}/mm ^{2}$) | Impact test |
    | *A*<br>*B*<br>*D*<br>*E* | 235 min. | $\sigma _{B}$ min.<sup>(2)</sup> | To be complied with requirement for base metal | 200 min. | To be complied with requirement for base metal |
    | *AH32, AH36,*<br>*DH32, DH36,*<br>*EH32, EH36, FH32, FH36* | $\sigma _{\gamma}$ min.<sup>(2)</sup> | $\sigma _{B}$ min.<sup>(2)</sup> | To be complied with requirement for base metal | 200 min. | To be complied with requirement for base metal |
    | NOTES:<br>(1) The tensile test specimen is to be R1B test specimen (*L*=200mm)<br>(2) $\sigma _{\gamma}$ and $\sigma _{B}$ is to be obtained from the following formulas:<br>$\sigma _{ \gamma } = \frac{t _{1} \sigma _{ \gamma 1} +t _{2} \sigma _{ \gamma 2}}{t _{1} +t _{2}}$, $\sigma _{B} = \frac{t _{1} \sigma _{1} +t _{2} \sigma _{2}}{t _{1} +t _{2}}$<br>where:<br>$\sigma _{ \gamma }$ = Yield strength of steel plates ($\mathrm{N}/mm ^{2}$)<br>$\sigma _{ \gamma 1}$ = Specified minimum yield strength of base metal ($\mathrm{N}/mm ^{2}$)<br>$\sigma _{ \gamma 2}$ = Specified minimum yield strength of clad material ($\mathrm{N}/mm ^{2}$)<br>$\sigma _{B}$ = Tensile strength of steel plates ($\mathrm{N}/mm ^{2}$)<br>$\sigma _{1}$ = Specified minimum tensile strength of base metal ($\mathrm{N}/mm ^{2}$)<br>$\sigma _{2}$ = Specified minimum tensile strength of clad material ($\mathrm{N}/mm ^{2}$)<br>$t _{1}$ = Thickness of base metal (mm)<br>$t _{2}$ = Thickness of clad material (mm)<br>(3) Any requirement for the procedure of shear strength test is left to **Fig 2.1.6** or the discretion of the Society. In case of overlay rolling, shear strength test may be omitted. |   |   |   |   |   |

    | ![](images/image20.png) |
    | --- |
    | (Notes)<br>1. The dimensions of jig can be adjusted.<br>2. The clad material is peeled from the base metal parallel to the bonding surface.<br>3. Shear strength is to be obtained from the following formula:<br>$\sigma _{ S } = \frac{P}{S}$<br>$\sigma _{ S }$ : Shear strength for clad steel plates<br>P : Load<br>S : apparent bonding area(S=W x 25, see **Fig 2.1.7**) |
    | **Fig 2.1.6 Test method for shear strength** ***(2023)*** |
  - **(2)** Where deemed necessary by the Society according to the use of steel plates, tests on corrosion resistance may be required. **【See Guidance】**
- **6.** **Selection of test samples**
  - **(1)** One test sample is to be taken from each steel plate, being from the same manufacturing process, which belong to the plate as rolled from a slab or ingot of a certain base metal. In case of overlay rolling, a separate test sample which is applied the same condition of manufacturing process can be made.
  - **(2)** The requirements specified in **301. 6** (4) are to be applied to the selection of the test samples.
- **7.** **Selection of test specimens**
  - **(1)** Tensile test specimens are to be taken according to the requirements specified in **301. 7** (2).
  - **(2)** Impact test specimens are to be taken according to the requirements specified in **301. 7** (3). In this case, the thickness of the test specimens is to agree with that of the base metal from which the clad material has been removed.
  - **(3)** Shearing strength test specimens are to be taken according to the requirements specified in the following (a) to (b):
    ![](images/image21.png)
    **Fig 2.1.7 Size and Dimensions of Shearing Test Specimens (unit: mm)**
- **8.** **Surface inspection and verification of dimensions**
  The minus tolerance for the nominal thickness of plates is left to the discretion of the Society. **【See Guidance】**
- **9.** **Quality and repair of defects 【 See Guidance】**
  - **(1)** Each steel plate is to be subjected to ultrasonic testing. Any requirement for the test procedure is left to the discretion of the Society.
  - **(2)** Each cladding defects does not exceed 50 mm in length and 20 ㎠ in area. All defect areas do not exceed 1.5 % of the total surface in question.
  - **(3)** Any cladding defects over the length and area of (2) may be repaired by welding in accordance with the requirements given in **301. 9** (3)
- **10.** **Marking**
  - **(1)** The test certificates are to comply with the requirements given in **107.** and are to contain the particulars as to the process of manufacture of steel plates and the thickness of the clad material.
  - **(2)** Steel plates which have satisfactorily complied with the required tests are to be suffixed with the following marks relating to the process of manufacture of the steel plates, in addition to the marks showing the kinds of the base and clad materials. (e.g. *A* + *RSTS* 316 - *R*)
    Rolling : [-*R*]
    Cast rolling : [-*ER*]
    Explosive pressing : [-*B*]
    Explosive rolling : [-*BR*]
    Overlay rolling : [-*WR*]

#### 310. Additional requirements for through thickness properties

- **1.** **Application**
  - **(1)** The requirements in **310.** are to apply to hull structural rolled steels and weldable high strength steel plates and wide flats with thickness of 15 mm and over which is required improved through thickness properties to minimise the possibility of lamellar tearing during fabrication.
  - **(2)** The requirements are applicable to the other steels than the material specified in (1) above, where deemed appropriate by the Society. **【See Guidance】**
- **2.** **Through thickness properties**
  The through thickness properties of steels are to comply with the requirements given in **Table 2.1.38** as the result of tensile tests whose specimens are taken in the through thickness direction of the product.

  **Table 2.1.38 Through thickness properties**

  | Grade | Application | Reduction of area acceptance values<sup>(1)</sup> |   |
  | --- | --- | --- | --- |
  | Grade | Application | Minimum average(%) | Minimum individual(%) |
  | Z25 | normal use | 25 | 15 |
  | Z35 | severe service condition | 35 | 25 |
  | Note<br>(1) The minimum average value for the reduction of area of at least 3 tensile test specimens taken in the through thickness direction must be that shown for the appropriate grade given in Table. Only one individual value may be below the minimum average but not less than minimum individual value shown for the appropriate grade. |   |   |   |
- **3.** **Deoxidation practice and chemical composition**
  In addition to the requirements of the appropriate steel specification given in **301.** or **308.**, the maximum sulphur content is to be 0.008% determined by the ladle analysis.
- **4.** **Selection of test specimens**
  - **(1)** For steel, of same thickness, belonging to the same charge and same heat treatment condition, one test sample is to be taken from each lot specified in **Table 2.1.39**.

    **Table 2.1.39 Batch size dependent on product and sulphur content**

    | Product | S＞0.005% | S≤0.005% |
    | --- | --- | --- |
    | Plates |   | <50> |
    | Wide flats of normal thickness ≤25mm | <10> | <50> |
    | Wide flats of normal thickness >25mm | <20> | <50> |
    | Note<br>(1) In the Table, <50>, <20> and <10> each indicate that steels not greater than 50, 20 and 10 tones are to be taken as one lot;  indicates that steel rolled directly from one slab or steel ingot is to be taken as one lot. The term "piece" is understood to mean the rolled product from a single slab or ingot if this is rolled directly into plates, sections or bars. |   |   |
  - **(2)** The test samples are to be taken from one end (top of ingot when applicable) of the portion corresponding to the middle of the plates or flat bars as shown in **Fig 2.1.8**.
    ![Fig 2.1.8 Selection of Test Samples](images/image22.png)
    **Fig 2.1.8 Selection of Test Samples**
- **5.** **Selection of test specimens**
  - **(1)** Three round tensile test specimens are to be taken from one test sample in the through thickness direction.
  - **(2)** The test specimens are to be taken according to the requirements for dimensions provided in **Table 2.1.40**.

    **Table 2.1.40 Dimensions of Specimen**

    | Product thickness<br>$t$ (mm) | Diameter of test specimen<br>$d$ (mm) | Parallel length<br>$P$ (mm) |
    | --- | --- | --- |
    | 15 ≤ $t$ ≤ 25 | $d$ = 6 | $P$ ≥ 2$d$ |
    | $t$ ＞ 25 | $d$ = 10 | $P$ ≥ 2$d$ |
  - **(3)** Where the product thickness does not allow to prepare specimens of sufficient length suitable for the gripping jaws of the testing machine, the ends of the specimens may be built up by suitable welding methods. The welding is not to impair the portion of the specimen within the parallel length.
- **6.** **Retest procedure**
  - **(1)** Acceptance, rejection and retest criteria for the through thickness properties of steels are to comply with the requirements given in **Fig 2.1.9**.
    ![](images/image23.png)
    **Fig 2.1.9 Acceptance, rejection and retest criteria for the**
    **through thickness properties of steels**
  - **(2)** **Fig 2.1.9** shows the three cases where a retest situation is permitted. In these instances three more tensile tests are to be taken from the remaining test sample or remaining steel plates of same piece. The average of all 6 tensile tests is to be greater than the required minimum average with no greater than two results below the minimum average.
  - **(3)** In the case of failure after retest, either the lot represented by the piece is rejected or each piece within the lot is required to be tested.
  - **(4)** The test is considered invalid and further replacement test is required if the fracture occurs in the weld or heat affected zone.
- **7.** **Ultrasonic tests 【 See Guidance】**
  - **(1)** Ultrasonic testing should be carried out on each piece in the final supply condition.
  - **(2)** Any requirement for the test procedure and acceptance criteria are left to the discretion of the Society. However, the probe frequency is to be of 4MHz in general.
- **8.** **Marking**
  Steels which have satisfactorily complied with the requirements specified in **310.** are to have the notation Z25 or Z35 after the material grade mark. (e.g. *EH*36 *Z25, EH*36 *Z35*)

#### 311. YP47 Steels

- **1.** **Application**
  - **(1)** This requirements applies to the application of steel plates with thickness of over 50mm and not greater than 100mm and specified yield point of 460 $N/mm ^{2}$ to longitudinal structural members in the upper deck region of container carriers (such as hatch side coaming, hatch coaming top and the attached longitudinals).
  - **(2)** For YP47 steels outside scope of the said thickness range, special consideration is to be given by the Society. And special consideration is to be given to the application of YP47 steels for other hull structures. *(2021)*
  - **(3)** The requirements other than those specified in **311.** are applicable to the requirements in **301.**
  - **(4)** Brittle crack arrest steels are to be met the additional brittle crack arrest requirements and properties defined in **312.**. *(2021)*
- **2.** **Kinds**
  The steels are classified as specified in **Table 2.1.41**.
- **3.** **Heat treatment**
  The Heat treatment of steels is classified as specified in **Table 2.1.41**.
- **4.** **Chemical composition**
  The Chemical composition of steels is classified as specified in **Table 2.1.41**.

  **Table 2.1.41 Grade and Chemical compositions** ***(2021)***

  | Grade | Deoxidation practice | Chemical composition($\%$)<sup>(1)</sup>(2) |   |   |   |   |   |   |   |   |   |   |   |   |   |   |
  | --- | --- | --- | --- | --- | --- | --- | --- | --- | --- | --- | --- | --- | --- | --- | --- | --- |
  | Grade | Deoxidation practice | $C$ | $Si$ | $Mn$ | $P$ | $S$ | $N i$ | $Cr$ | $Cu$ | $Mo$ | $A1^{3}(4)$ | $Nb^{4}(5)$ | $V^{4}(5)$ | $Ti^{5}$ | ${C _{eq }}^{(6)}$ | $P _{cm}^{7}$ |
  | EH47-H | Killed and Fine grain treated | 0.18 max. | 0.55<br>max. | 0.90 ~ 2.00 | 0.020 max. | 0.020 max. | 1.0 max. | 0.25 max. | 0.35 max. | 0.08 max. | 0.015 min. | 0.02 ~<br>0.05 | 0.05 ~ 0.10 | 0.02 max. | 0.49 max. | 0.22 max. |
  | Note<br>(1) Where additions of any other element have been made as part of the steelmaking practice subject to approval by the Society, the content is to be indicated on product inspection certificate.<br>(2) Variations in the specified chemical composition may be allowed subject to approval of Society.<br>(3) The total aluminium content may be determined instead of the acid soluble content. In such cases the total aluminium content is to be not less than 0.020%.<br>(4) The steel is to contain aluminium, niobium, vanadium or other suitable grain refining elements, either singly or in any combination. When used singly the steel is to contain the specified minimum content of the grain refining element. When used in combination, the specified minimum content of a fine graining element is not applicable.<br>(5) The total niobium, vanadium and titanium content is not to exceed 0.12%.<br>(6) The carbon equivalent Ceq value is to be calculated from the ladle analysis using the following formula:<br>$C _{eq } = C+ \frac{Mn}{6} + \frac{Cr+Mo+V}{5} + \frac{N i+Cu}{15} (\%)$<br>(7) Cold cracking susceptibility Pcm value is to be calculated using the following formula:<br>$P _{cm} = C+ \frac{S i}{30} + \frac{Mn}{20} + \frac{Cu}{20} + \frac{N i}{60} + \frac{Cr}{20} + \frac{Mo}{15} + \frac{V}{10} +5B (\%)$ |   |   |   |   |   |   |   |   |   |   |   |   |   |   |   |   |
- **5.** **Mechanical properties**
  The Mechanical properties of steels are classified as specified in **Table 2.1.42**.

  **Table 2.1.42 Conditions of supply and mechanical properties**

  | Grade | Mechanical Properties |   |   | Impact test |   |   |   | Supply<br>condition |
  | --- | --- | --- | --- | --- | --- | --- | --- | --- |
  | Grade | Yield<br>Strength<br>($N/mm ^{2}$) | Tensile<br>Strength<br>($N/mm ^{2}$) | Elongation<br>(%) | Test<br>Temp.<br>(℃) | Average Impact Energy(J) |   |   | Supply<br>condition |
  | Grade | Yield<br>Strength<br>($N/mm ^{2}$) | Tensile<br>Strength<br>($N/mm ^{2}$) | Elongation<br>(%) | Test<br>Temp.<br>(℃) | L |   |   | Supply<br>condition |
  | Grade | Yield<br>Strength<br>($N/mm ^{2}$) | Tensile<br>Strength<br>($N/mm ^{2}$) | Elongation<br>(%) | Test<br>Temp.<br>(℃) | 50<$t^{1}$≤70 | 70<$t^{1}$≤85 | 85<$t^{1}$≤100 | Supply<br>condition |
  | EH47-H | 460 min. | 570~720 | 17 min. | -40 | 53 min. | 64 min. | 75 min. | TMCP<sup>(2)</sup> |
  | Note<br>(1) $t$ : thickness (mm)<br>(2) Other conditions of supply are to be agreed by the Society. |   |   |   |   |   |   |   |   |

#### 312. Brittle crack arrest steels (2021)

- **1.** **Application**
  - **(1)** This requirements applies to the application of brittle crack arrest steels(*EH36-BCA*, *EH40-BCA* and *EH47-H-BCA*) with brittle crack arrest properties.
  - **(2)** This requirements applies to the application of steels with thickness of over 50mm and not greater than 100 mm to longitudinal structural members in the upper deck region of container carriers (such as hatch side coaming, upper deck, etc.) specified in **Pt 7**, **Annex 7-8** of the Guidance.
- **2.** **Definition**
  Brittle crack arrest steels are defined as steel plate with the specified brittle crack arrest properties measured by either the brittle crack arrest toughness $K_ca$ or Crack Arrest Temperature (CAT).
- **3.** **Chemical composition**
  The Chemical composition of steels is classified as specified in **Table 2.1.43**.

  **Table 2.1.43 Grade and Chemical compositions**

  | Grade | Deoxidation practice | Chemical composition($\%$)<sup>(1)</sup>(2) |   |   |   |   |   |   |   |   |   |   |   |   |   |   |
  | --- | --- | --- | --- | --- | --- | --- | --- | --- | --- | --- | --- | --- | --- | --- | --- | --- |
  | Grade | Deoxidation practice | $C$ | $Si$ | $Mn$ | $P$ | $S$ | $N i$ | $Cr$ | $Cu$ | $Mo$ | $A1^{4}(5)$ | $Nb^{5}(6)$ | $V^{5}(6)$ | $Ti^{6}$ | $C _{eq }^{7}$ | $P _{cm}^{8}$ |
  | *EH36-BCA* | Killed and Fine grain treated | 0.18max. | 0.50<br>max. | 0.90 ~ 2.00 | 0.020 max. | 0.020 max. | 2.0 max. | 0.25 max. | 0.50 max. | 0.08 max. | 0.015 min. | 0.02 ~ 0.05 | 0.05 ~ 0.10 | 0.02max. | 0.47max. | - |
  | *EH40-BCA* | Killed and Fine grain treated | 0.18max. | 0.50<br>max. | 0.90 ~ 2.00 | 0.020 max. | 0.020 max. | 2.0 max. | 0.25 max. | 0.50 max. | 0.08 max. | 0.015 min. | 0.02 ~ 0.05 | 0.05 ~ 0.10 | 0.02max. | 0.49max. | - |
  | *EH47-H-BCA* | Killed and Fine grain treated | 0.18max. | 0.55<br>max. | 0.90 ~ 2.00 | 0.020 max. | 0.020 max. | 2.0 max. | 0.50 max. | 0.50 max. | 0.08 max. | 0.015 min. | 0.02 ~ 0.05 | 0.05 ~ 0.10 | 0.02max. | 0.55max. | 0.24max. |
