Repository: kimghw/KR_RULES_ENG

# PART 2 Materials and Welding

> RULES FOR CLASSIFICATION OF STEEL SHIPS / RA-02-E / 2025 / EN

- [[R] CHAPTER 1 MATERIALS](01_R_CHAPTER 1 MATERIALS.md)
  - Section 1 General
  - Section 2 Test Specimens and Testing Procedures
  - Section 3 Rolled Steels
  - Section 4 Steel Tubes and Pipes
  - Section 5 Castings
  - Section 6 Steel Forgings
  - Section 7 Copper and Copper Alloy
  - Section 8 Aluminium Alloys
- [[R] CHAPTER 2 WELDING](02_R_CHAPTER 2 WELDING.md)
  - Section 1 General
  - Section 2 Test Specimens and Testing Procedures
  - Section 3 Welding Work and Inspection
  - Section 4 Welding Procedure Qualification Tests

File: RULES FOR CLASSIFICATION OF STEEL SHIPS/RA-02-E_PART 2 Materials and Welding/02_R_CHAPTER 2 WELDING.md (part 4 of 6)
# PART 2 Materials and Welding
    | Butt weld test | Vertical downward | <sup>(3)</sup> | 1 | **Fig 2.2.24** | 15~20 | Tensile test specimen : 1<br>Face bend specimen : 1<br>Root bend specimen : 1<br>Impact test specimen : 3^(^5) |
    | Butt weld test | Overhead | First run. 3.2;<br>Subsequent runs. 4 or 5 | 1 | **Fig 2.2.24** | 15~20 | Tensile test specimen : 1<br>Face bend specimen : 1<br>Root bend specimen : 1<br>Impact test specimen : 3^(^5) |
    | Fillet weld test^(^6) | Horizontal | One side; max. dia.<br>The other side; min. dia. | 1 | **Fig 2.2.25** | 20 | Macro structure test specimen : 3^(^8)<br>Hardness test specimen : 3^(^8)<br>Fracture test specimen : 2 |
    | Hydrogen test^(^7) | Flat | 4 | 4 | <sup>(9)</sup> | 12 | Hydrogen test specimen : 1 |
    | NOTES:<br>(1) Where the diameter of the manufactured electrodes is of one type, there is to be one test assembly. If 4 mm is the largest size, two test assemblies including 4 mm and other largest size are required. *(2019)*<br>(2) Where the tests are conducted solely in the downhand position, this test assembly has been added.<br>(3) Electrodes with diameters specified by the manufacturers are to be used.<br>(4) For electrodes which have passed butt weld tests in the downhand and vertical upward positions, test in the horizontal position may be omitted subject to approval by the Society.<br>(5) Impact tests are not to conduct for overhead welds.<br>(6) This test is added solely for electrodes used in both butt welds and fillet welds.<br>(7) This test is to conduct solely for low hydrogen electrodes.<br>(8) Test specimens used in macro structure test and hardness tests are considered to be the same.<br>(9) Dimensions of test assembly are to be as specified in **602. 6**. |   |   |   |   |   |   |
  - **(4)** Where electrodes are intended to be used for both items specified in **Par 1** (1) (a) and (b), approval tests required for each electrode are to be conducted. However, deposited metal tests may be omitted for electrodes given in **Par 1** (1) (b).
  - **(5)** Steel plates to be used in preparation of test assemblies are to be as given in **Table 2.2.28** according to the grades of electrode.
  - **(6)** The welding conditions used such as amperage, voltage, travel speed, etc. are to be within the range recommended by the manufacturer for normal good welding practice. Where a filler metal is stated to be suitable for both alternating current (AC) and direct current (DC), AC is to be used for the preparation of the test assemblies.
  - **(7)** For the approval of electrodes, the tests specified in the preceding (1) to (4) are to be conducted for each brand of electrodes.
  - **(8)** After welding, the test assemblies are not to be subjected to any heat treatment.

    **Table 2.2.27 Kinds of Test for Electrode**

    | Kind of test | Test assembly |   |   |   |   | Kind and No. of test specimens taken from test assembly |
    | --- | --- | --- | --- | --- | --- | --- |
    | Kind of test | Welding position | Diameter of electrode (mm) | No. of test assemblies | Dimensions of test assembly | Thickness (mm) | Kind and No. of test specimens taken from test assembly |
    | Deposited metal test | Flat | 4 | 1 | **Fig 2.2.22** | 20 | Tensile test specimen : 1<br>Impact test specimen : 3 |
    | Deposited metal test | Flat | max. diameter | 1 | **Fig 2.2.22** | 20 | Tensile test specimen : 1<br>Impact test specimen : 3 |
    | Fillet<br>weld test | Flat | One side; max. dia.<br>The other side; min. dia. | 1 | **Fig 2.2.25** | 20 | Macro structure test specimen : 3^(^1)<br>Hardness test specimen : 3^(^1)<br>Fracture test specimen : 2 |
    | Fillet<br>weld test | Horizontal-<br>vertical | One side; max. dia.<br>The other side; min. dia. | 1 | **Fig 2.2.25** | 20 | Macro structure test specimen : 3^(^1)<br>Hardness test specimen : 3^(^1)<br>Fracture test specimen : 2 |
    | Fillet<br>weld test | Vertical upward | One side; max. dia.<br>The other side; min. dia. | 1 | **Fig 2.2.25** | 20 | Macro structure test specimen : 3^(^1)<br>Hardness test specimen : 3^(^1)<br>Fracture test specimen : 2 |
    | Fillet<br>weld test | Vertical downward | One side; max. dia.<br>The other side; min. dia. | 1 | **Fig 2.2.25** | 20 | Macro structure test specimen : 3^(^1)<br>Hardness test specimen : 3^(^1)<br>Fracture test specimen : 2 |
    | Fillet<br>weld test | Overhead | One side; max. dia.<br>The other side; min. dia. | 1 | **Fig 2.2.25** | 20 | Macro structure test specimen : 3^(^1)<br>Hardness test specimen : 3^(^1)<br>Fracture test specimen : 2 |
    | Hydrogen test^(^2) | Flat | 4 | 4 | <sup>(3)</sup> | 12 | Hydrogen test specimen : 1 |
    | NOTES:<br>(1) Test specimens used in macro tests and hardness tests are considered to be the same.<br>(2) This test is to conduct solely for low hydrogen electrodes.<br>(3) Dimensions of test assembly are to be as specified in **602. 2. 6.** |   |   |   |   |   |   |

    **Table 2.2.28 Grade of Steels used for Test Assembly** ***(2017) (2021)***

    | Grade of electrode | Grade of steels used for test assembly<sup>(1)</sup>(2) |
    | --- | --- |
    | 1 | *A* |
    | 2 | *A*, *B* or *D* |
    | 3 | *A*, *B*, *D* or *E* |
    | 2*Y* | *AH* 32, *AH* 36, *DH* 32 or *DH* 36 |
    | 3*Y* | *AH* 32, *AH* 36, *DH* 32, *DH* 36, *EH* 32 or *EH* 36 |
    | 4*Y* | *AH* 32, *AH* 36, *DH* 32, *DH* 36, *EH* 32, *EH* 36, *FH* 32 or *FH* 36 |
    | 5*Y* | *AH* 32, *AH* 36, *DH* 32, *DH* 36, *EH* 32, *EH* 36, *FH* 32 or *FH* 36 |
    | 2*Y*40 | *AH* 40 or *DH* 40 |
    | 3*Y*40 | *AH* 40, *DH* 40 or *EH* 40 |
    | 4*Y*40 | *AH* 40, *DH* 40, *EH* 40 or *FH* 40 |
    | 5*Y*40 | *AH* 40, *DH* 40, *EH* 40 or *FH* 40 |
    | 3*Y*47 | *EH* 47-*H* |
    | *L* 1 | *E or RL* 24*A* |
    | *L* 2 | *E*, *RL* 235*A*, *RL* 235*B*, *RL* 325*A* or *RL* 325*B* |
    | *L* 3 | *RL* 325*A*, *RL* 325*B* or *RL* 355 |
    | *L* 51 | *RL* 5*N*390 |
    | *L* 91 | *RL* 9*N*490 |
    | NOTES:<br>(1) Notwithstanding the requirements in this Table normal strength or higher strength steel may be used for the deposited metal test assembly. In this case, test assemblies of grade *L* 91 are to be appropriately buttered.<br>(2) The tensile strength of higher strength steels *AH* 32, *DH* 32 *EH* 32, and *FH* 32 used in butt weld test assemblies is to be greater than 490 $\mathrm{N}/mm ^{2}$. |   |
  - **(9)** It is recommended that the welded assemblies be subjected to a radiographic examination to ascertain that there are any defects in the weld prior to the preparation of test specimens.
- **4.** **Deposited metal test**
  - **(1)** *Welding of deposited metal test assemblies*
    ![](images/image115.png)
    **Fig 2.2.22 Deposited Metal Test Assembly for Electrode for Manual Arc Welding (unit : mm)**
  - **(2)** *Chemical analysis*
    The chemical analysis of the deposited weld metal in each test assembly is to be supplied by the manufacturer and is to include the content of all significant alloying element.
  - **(3)** *Deposited metal tensile test*
  - **(4)** *Deposited metal impact tests*
    ![Fig 2.2.23 Position of Butt Weld Impact Test Specimen(Unit : mm, t : plate thickness)](images/image116.png)
    **Fig 2.2.23 Position of Butt Weld Impact Test Specimen**(Unit : mm, t : plate thickness)

    **Table 2.2.29 Tensile and impact Test Requirements for Deposited Metal** ***(2017) (2021)***

    | Grade of electrode | Tensile strength<br>($\mathrm{N}/mm ^{2}$) | Yield strength<br>($\mathrm{N}/mm ^{2}$) | Elongation<br>($\%$) | Impact test |   |
    | --- | --- | --- | --- | --- | --- |
    | Grade of electrode | Tensile strength<br>($\mathrm{N}/mm ^{2}$) | Yield strength<br>($\mathrm{N}/mm ^{2}$) | Elongation<br>($\%$) | Test temp. (℃) | Average absorbed energy(J) |
    | 1 | 400 ∼ 560 | 305 min. | 22 min. | 20 | 47 min. |
    | 2 | 400 ∼ 560 | 305 min. | 22 min. | 0 | 47 min. |
    | 3 | 400 ∼ 560 | 305 min. | 22 min. | -20 | 47 min. |
    | 2*Y* | 490 ∼ 660 | 375 min. | 22 min. | 0 | 47 min. |
    | 3*Y* | 490 ∼ 660 | 375 min. | 22 min. | -20 | 47 min. |
    | 4*Y* | 490 ∼ 660 | 375 min. | 22 min. | -40 | 47 min. |
    | 5*Y* | 490 ∼ 660 | 375 min. | 22 min. | -60 | 47 min. |
    | 2*Y*40 | 510 ∼ 690 | 400 min. | 22 min. | 0 | 47 min. |
    | 3*Y*40 | 510 ∼ 690 | 400 min. | 22 min. | -20 | 47 min. |
    | 4*Y*40 | 510 ∼ 690 | 400 min. | 22 min. | -40 | 47 min. |
    | 5*Y*40 | 510 ∼ 690 | 400 min. | 22 min. | -60 | 47 min. |
    | 3*Y*47 | 570 ∼ 720 | 460 min. | 19 min. | -20 | 64 min. |
    | *L* 1 | 400 ∼ 560 | 305 min. | 22 min. | -40 | 34 min. |
    | *L* 2 | 440 ∼ 610 | 345 min. | 22 min. | -60 | 34 min. |
    | *L* 3 | 490 ∼ 660 | 375 min. | 21 min. | -60 | 34 min. |
    | *L* 51 | 530 min. | 375 min.<sup>(1)</sup> | 25 min. | -120 | 27 min. |
    | *L* 91 | 590 min. | 375 min.<sup>(1)</sup> | 25 min. | -196 | 27 min. |
    | NOTE:<br>(1) 0.2 % Yield strength |   |   |   |   |   |
- **5.** **Butt weld test**
  - **(1)** *Welding of butt weld test assemblies*
    ![Fig 2.2.24 Butt weld Test Assembly for Electrode for Manual Arc Welding (Unit: mm)](images/image117.png)
    **Fig 2.2.24 Butt weld Test Assembly for Electrode for Manual Arc Welding** (Unit: mm)
  - **(2)** *Butt weld tensile tests*
  - **(3)** *Butt weld bend test*

    **Table 2.2.30 Tensile and impact Test Requirements for butt weld** ***(2017) (2021)***

    | Grade of electrode | Tensile strength<br>($\mathrm{N}/mm ^{2}$) | Impact test |   |   |
    | --- | --- | --- | --- | --- |
    | Grade of electrode | Tensile strength<br>($\mathrm{N}/mm ^{2}$) | Test temp.<br>(℃) | Average absorbed energy (J) |   |
    | Grade of electrode | Tensile strength<br>($\mathrm{N}/mm ^{2}$) | Test temp.<br>(℃) | Flat, Horizontal, Overhead | Vertical upward<br>Vertical downward |
    | 1 | 400 min. | 20 | 47 min. | 34 min. |
    | 2 | 400 min. | 0 | 47 min. | 34 min. |
    | 3 | 400 min. | -20 | 47 min. | 34 min. |
    | 2*Y* | 490 min. | 0 | 47 min. | 34 min. |
    | 3*Y* | 490 min. | -20 | 47 min. | 34 min. |
    | 4*Y* | 490 min. | -40 | 47 min. | 34 min. |
    | 5*Y* | 490 min. | -60 | 47 min. | 34 min. |
    | 2*Y*40 | 510 min. | 0 | 47 min. | 39 min. |
    | 3*Y*40 | 510 min. | -20 | 47 min. | 39 min. |
    | 4*Y*40 | 510 min. | -40 | 47 min. | 39 min. |
    | 5*Y*40 | 510 min. | -60 | 47 min. | 39 min. |
    | 3*Y*47 | 570 min. | -20 | 64 min. | 64 min. |
    | *L* 1 | 400 min. | -40 | 27 min. | 27 min. |
    | *L* 2 | 440 min. | -60 | 27 min. | 27 min. |
    | *L* 3 | 490 min. | -60 | 27 min. | 27 min. |
    | *L* 51 | 530 min. | -120 | 27 min. | 27 min. |
    | *L* 91 | 630 min. | -196 | 27 min. | 27 min. |
  - **(4)** *Butt weld impact tests*
- **6.** **Hydrogen test**
  The hydrogen test to be carried out by the mercury method or thermal conductivity detector method. The use of the glycerine method may be admitted at the Society discretion. *(2017)*
  - **(1)** The mercury method to be as specified in the Standard *ISO 3690:2018*. *(2017) (2023)*
  - **(2)** The thermal conductivity detector method is to be as specified in *ISO 3690:2018*. Four weld assemblies are to be prepared. The temperature of the specimens and minimum holding time are to be complied with **Table 2.2.31**, according to the measuring method respectively. *(2017) (2023)*
  - **(3)** Glycerin method
    The glycerin is to be kept at a temperature of approximately 45℃ during the test. The test time required for all the four test specimens from welding to the enclosure in the hydrogen collector is to be within 30 min. After immersing into glycerin for 48 hours, the test specimens are to be cleaned with water and alcohol and weighed with an accuracy of 0.1 *g* after being dried to measure the weight of the deposited metal. The volume of hydrogen gas collected is to be measured with an accuracy of 0.05 $\mathrm{cm} ^{3}$ and converted into that under the conditions 20 ℃ and 1 atmospheric pressure (760 mm $Hg$).

    **Table 2.2.31 Test temperature and minimum holding time** ***(2017)***

    | Measuring method |   | Test temperature | Minimum holding time |
    | --- | --- | --- | --- |
    | Thermal conductivity detector method<sup>(1)</sup> | Gas chromatography | 45 ℃ | 72 hour |
    | Thermal conductivity detector method<sup>(1)</sup> | Gas chromatography | 150 ℃ | 6 hour |
    | NOTES:<br>(1) The use of hot carrier gas extraction method may be considered subject to verification of the testing procedure to confirm that collection and measurement of the hydrogen occurs continuously until all of the diffusible hydrogen is quantified. |   |   |   |
  - **(4)** Average diffusible hydrogen contents of the four specimens is to comply with the requirements given in **Table 2.2.32** according to the test procedures specified in preceding articles or the type of suffixes to be added to the grade marks.

    **Table 2.2.32 Requirements for Hydrogen Contents** ($ml/100g$) ***(2017)***

    | Mark | Mercury method | Thermal conductivity detector method | Glycerine method |
    | --- | --- | --- | --- |
    | *H15* | 15 max. | 15 max. | 10 max. |
    | *H10* | 10 max. | 10 max. | 5 max. |
    | *H5* | 5 max. | 5 max. | - |
- **7.** **Fillet weld test**
  - **(1)** *Welding of fillet weld test assemblies*
    ![Fig 2.2.25 Fillet Weld Test Assembly (Unit : mm)](images/image118.png)
    **Fig 2.2.25 Fillet Weld Test Assembly** (Unit : mm)
  - **(2)** *Fillet weld macro-structure test*
  - **(3)** *Fillet weld hardness test* The hardness of weld metal, heat affected zone and base metal are to be measured at places given in **Fig 2.2.26** for each test specimen which underwent the macro-etching test specified in preceding (1) and the respective hardnesses are to be in accordance with those deemed appropriate by the Society. **【See Guidance】**
    ![Fig 2.2.26 Hardness Test (Unit : mm)](images/image119.png)
    **Fig 2.2.26 Hardness Test** (Unit : mm)
  - **(4)** Fillet weld fracture test
    ![Fig 2.2.27 Fracture Test](images/image120.png)
    **Fig 2.2.27 Fracture Test**
- **8.** **Annual inspections**
  - **(1)** In the annual inspections, tests specified in the following (2) and (3) are to be conducted for each brand of the approved electrodes and they are to be passed satisfactorily.
  - **(2)** The kinds of test, etc. in the annual inspections for manual arc welding electrodes are to be as given in **Table 2.2.33**.

    **Table 2.2.33 Kind of Test for Annual Inspection** ***(2019)***

    | Kind of test^(^2) | Test assembly |   |   |   |   | Kind and no. of test specimens taken from test assembly |
    | --- | --- | --- | --- | --- | --- | --- |
    | Kind of test^(^2) | Welding position | Diameter of electrode (mm) | Number | Dimensions | Thickness (mm) | Kind and no. of test specimens taken from test assembly |
    | Deposited metal test | Flat | 4^(^1) | 1 | **Fig 2.2.21** | 20 | Tensile test specimen : 1<br>Impact test specimen : 3 |
    | Deposited metal test | Flat | max. diameter^(^1) | 1 | **Fig 2.2.21** | 20 | Tensile test specimen : 1<br>Impact test specimen : 3 |
    | NOTES:<br>(1) Where the diameter of the manufactured electrodes is of one type, there is to be one test assembly. If 4 mm is the largest size, two test assemblies including 4 mm and other largest size are required.<br>(2) For low hydrogen electrodes, an hydrogen test can also be required at the discretion of the Society. |   |   |   |   |   |   |
  - **(3)** The kinds of test, etc. in the annual inspections of electrodes used in gravity welding or other welding using similar welding devices are to be as given in **Table 2.2.34**.
  - **(4)** The welding procedures and requirements for test assemblies of tests specified in the preceding (2) and (3) are to be as specified in **Par 4**.

    **Table 2.2.34 Kind of Test for Annual Inspection**

    | Kind of<br>test | Test assembly |   |   |   |   | Kind and no. of test specimens taken from test assembly |
    | --- | --- | --- | --- | --- | --- | --- |
    | Kind of<br>test | Welding position | Diameter of electrode (mm) | Number | Dimensions | Thickness (mm) | Kind and no. of test specimens taken from test assembly |
    | Deposited metal test | Flat | 4 min. | 1 | **Fig 2.2.21** | 20 | Tensile test specimen : 1<br>Impact test specimen : 3 |
- **9.** **Changes in grades**
  - **(1)** Where changes in the grades relating to the strength or toughness or hydrogen of electrodes approved are to be made, tests specified in the following (2), (3) and (4) are to be carried out and satisfactorily passed in accordance with the requirements in **601. 6** (3). *(2017)*
  - **(2)** For changes in the grades relating to strength, the butt weld tests, specified in the annual inspection of **Par 8** and in the requirements of **Par 3** (1), are to be conducted.
  - **(3)** For changes in the grades relating to toughness, the butt weld impact tests, specified in the annual inspection of **Par 8** and in the requirements of **Par 3** (1), are to be conducted.
  - **(4)** For uprating of hydrogen, the hydrogen test, specified in the annual inspection of **Par 8** and in the requirements of **Par 3** (1), are to be conducted. *(2017)*

#### 603. Automatic welding consumables for normal strength steels, higher strength steels and steels for low temperature service

- **1.** **Application**
  - **(1)** Welding consumables for normal strength steels, higher strength steels and steels for low temperature service given in the following (a) through (c) (hereinafter referred to as "automatic welding consumables") are to be subjected to the approval tests and annual inspections in accordance with the requirements in **603.**
  - **(2)** Wire-flux combinations for multiple electrode submerged arc welding will be subject to separate approval tests. They are to be carried out generally in accordance with the requirements in **603**.
  - **(3)** At the discretion of the Society, wires or wire-gas combinations approved for semi-automatic multirun welding may also be approved, without additional tests, for automatic multirun welding approval. This is generally the case when automatic multirun welding is performed in the same conditions of welding current and energy as semi automatic welding with the concerned wire-gas combination.
- **2.** **Grades and marks**
  - **(1)** The automatic welding consumables are classified as specified in **Table 2.2.35**.

    **Table 2.2.35 Grade and Marks** ***(2017)*** ***(2021)***

    | For normal strength steel | For higher strength steel | For steel for low temperature service |
    | --- | --- | --- |
    | 1, 2, 3 | 1*Y,* 2*Y*, 3*Y,* 4*Y,* 5*Y*<br>2*Y*40, 3*Y*40, 4*Y*40, 5*Y*40, 3*Y*47 | *L* 1, *L* 2, *L* 3, *L* 51, *L* 91 |
  - **(2)** Automatic welding materials which have passed the tests for each welding process given in **Table 2.2.38** are to be appended with the suffixes shown in **Table 2.2.36** at the end of their marks.
  - **(3)** In the preceding (2), a suffix G will be added to the grade mark for gas shielded arc automatic welding consumables, and a suffix N will be added for self-shielded wire automatic welding consumables Further, the type of gas used is to be as specified in **Table 2.2.37,** and the suffix given in **Table 2.2.37** will be added after the suffix G. (e.g. 3*YTM G*(*M*1))

    **Table 2.2.36 Marks**

    | Welding technique | Mark |
    | --- | --- |
    | Multi-run technique^(^1) | *M* |
    | Two-run technique^(^2) | *T* |
    | Multi-run and two-run technique | *TM* |
    | NOTES:<br>(1) Multi-run technique refers to a welding process involving multiple passes.<br>(2) Two-run technique refers to a welding process involving a single pass on both sides. |   |

    **Table 2.2.37 Kinds of Gas**

    | Group | Type | Gas composition (*Vol*.%) |   |   |   |
    | --- | --- | --- | --- | --- | --- |
    | Group | Type | $CO _{2}$ | $O _{2}$ | $H _{2}$ | $Ar$<sup>(1)</sup>(2) |
    | *M* 1 | *M* 11 | 1∼5 | － | 1∼5 | Rest |
    | *M* 1 | *M* 12 | 1∼5 | － | － | Rest |
    | *M* 1 | *M* 13 | － | 1∼3 | － | Rest |
    | *M* 1 | *M* 14 | 1∼5 | 1∼3 | － | Rest |
    | *M* 2 | *M* 21 | 6∼25 | － | － | Rest |
    | *M* 2 | *M* 22 | － | 4∼10 | － | Rest |
    | *M* 2 | *M* 23 | 6∼25 | 1∼8 | － | Rest |
    | *M* 3 | *M* 31 | 26∼50 | － | － | Rest |
    | *M* 3 | *M* 32 | － | 11∼15 | － | Rest |
    | *M* 3 | *M* 33 | 6∼50 | 9∼15 | － | Rest |
    | *C* | *C* 1 | 100 | － | － | － |
    | *C* | *C* 2 | Rest | 1∼30 | － | － |
    | *I* | *I* 1 | － | － | － | 100 |
    | *E* | *E* 1 | Except above |   |   |   |
    | NOTE:<br>(1) Argon may be substituted by Helium up to 95 % of the Argon content.<br>(2) Approval covers gas mixtures with equal or higher Helium contents only. |   |   |   |   |   |
- **3.** **General provisions for tests**
  - **(1)** Steel plates to be used for test assemblies are to be as given in **Table 2.2.38,** appropriate to the kind of automatic welding consumables.
  - **(2)** Kinds of test, number, thickness and dimensions of test assemblies, grades and number of test specimens to be taken from each test assembly for automatic welding consumables are to be as given in **Table 2.2.39**.
  - **(3)** For the approval of automatic welding consumables, the tests specified in the preceding (2) are to be conducted for each brand of automatic welding consumables.
  - **(4)** For gas shielded arc automatic welding consumables, the test in the preceding (3) is to be performed for each type of gas given in **Table 2.2.37**. When the manufacturer of the material recommends gas types of the group of *M*1, *M*2, *M*3 or C in **Table 2.2.37** and the test is satisfactorily conducted in accordance with the preceding (3) on one of the gas type, the test on the other gas types belonging to the same group is allowed to be dispensed with at the discretion of the Society.
  - **(5)** Unless otherwise agreed by the Society, additional approval tests are required when a shielding gas is used other than that used for the original approval tests.
  - **(6)** The welding conditions used such as amperage, voltage, travel speed, etc. are to be within the range recommended by the manufacturer for normal good welding practice. Where a filler metal is stated to be suitable for both alternating current (AC) and direct current (DC), AC is to be used for the preparation of the test assemblies.

    **Table 2.2.38 Grades of Steel used for Test Assembly** ***(2017) (2021)***

    | Grade of welding consumable | Grade of steel used for test assembly^(^1)(2) |
    | --- | --- |
    | 1 | *A* |
    | 2 | *A*, *B* or *D* |
    | 3 | *A*, *B*, *D* or *E* |
    | 1*Y* | *AH* 32 or *AH* 36 |
    | 2*Y* | *AH* 32, *AH* 36, *DH* 32 or *DH* 36 |
    | 3*Y* | *AH* 32, *AH* 36, *DH* 32, *DH* 36, *EH* 32 or *EH* 36 |
    | 4*Y* | *AH* 32, *AH* 36, *DH* 32, *DH* 36, *EH* 32, *EH* 36, *FH* 32 or *FH* 36 |
    | 5*Y* | *AH* 32, *AH* 36, *DH* 32, *DH* 36, *EH* 32, *EH* 36, *FH* 32 or *FH* 36 |
    | 2*Y*40 | *AH* 40 or *DH* 40 |
    | 3*Y*40 | *AH* 40, *DH* 40 or *EH* 40 |
    | 4*Y*40 | *AH* 40, *DH* 40, *EH* 40 or *FH* 40 |
    | 5*Y*40 | *AH* 40, *DH* 40, *EH* 40 or *FH* 40 |
    | 3*Y*47 | *EH* 47-*H* |
    | *L* 1 | *E or RL* 235*A* |
    | *L* 2 | *E*, *RL* 235*A*, *RL* 235*B*, *RL* 325*A* or *RL* 325*B* |
    | *L* 3 | *RL* 325*A*, *RL* 325*B* or *RL* 355 |
    | *L* 51 | *RL* 5*N*390 |
    | *L* 91 | *RL* 9*N*490 |
    | NOTES:<br>(1) Notwithstanding the requirements in this Table, normal strength steel or higher strength steels may be used for deposited metal test assembly In this case, test assemblies of grade *L* 91 are to be appropriately buttered.<br>(2) The tensile strength of higher strength steels *AH* 32, *DH* 32, *EH* 32 and *FH* 32 used in butt weld test assemblies is to be greater than 490 $\mathrm{N}/mm ^{2}$ |   |

    **Table 2.2.39 Kinds of Test of Automatic Welding Consumables** ***(2017)***

    | Welding technique<sup>(7)</sup> | Kind of test<sup>(8)</sup> |   | Grade of welding consumables | Test assembly |   |   | Kinds and no. of test specimens taken from test assembly |
    | --- | --- | --- | --- | --- | --- | --- | --- |
    | Welding technique<sup>(7)</sup> | Kind of test<sup>(8)</sup> |   | Grade of welding consumables | Number | Dimen-sions | Thickness<br>(mm)^(^3) | Kinds and no. of test specimens taken from test assembly |
    | Multi-run technique | Deposited metal test |   | 1, 2, 3<br>1*Y*, 2*Y*, 3*Y*, 4*Y*, 5*Y*<br>2*Y*40, 3*Y*40, 4*Y*40, 5*Y*40<br>*L*1, *L*2, *L*3,<br>*L*51, *L*91 | 1 | **Fig 2.2.28** | 20 | Tensile test specimen: 2<br>Impact test specimen: 3 |
    | Multi-run technique | Butt weld test |   | 1, 2, 3<br>1*Y*, 2*Y*, 3*Y*, 4*Y*, 5*Y*<br>2*Y*40, 3*Y*40, 4*Y*40, 5*Y*40<br>*L*1, *L*2, *L*3,<br>*L*51, *L*91 | 1<sup>(4)</sup> | **Fig 2.2.29** | 20~25 | Tensile test specimen: 2^(^4)<br>Face bend test specimen: 2^(^4)(6)<br>Root bend test specimen: 2^(^4)(6)<br>Impact test specimen: 3 |
    | Two-run technique | Butt weld test | Submerged arc welding | 1, 1*Y* | 1 | **Fig 2.2.30** | 12~15 | Tensile test specimen: 2<br>Longitudinal tensile test specimen: 1^(^5)<br>Face bend test specimen: 1<br>Root bend test specimen: 1<br>Impact test specimen: 3 |
    | Two-run technique | Butt weld test | Submerged arc welding | 1, 1*Y* | 1 | **Fig 2.2.30** | 20~25 | Tensile test specimen: 2<br>Longitudinal tensile test specimen: 1^(^5)<br>Face bend test specimen: 1<br>Root bend test specimen: 1<br>Impact test specimen: 3 |
    | Two-run technique | Butt weld test | Submerged arc welding | 2, 3<br>2*Y*, 3*Y,* 4*Y*, 5*Y*<br>2*Y*40, 3*Y*40, 4*Y*40, 5*Y*40 | 1 | **Fig 2.2.30** | 20~25 | Tensile test specimen: 2<br>Longitudinal tensile test specimen: 1^(^5)<br>Face bend test specimen: 1<br>Root bend test specimen: 1<br>Impact test specimen: 3 |
    | Two-run technique | Butt weld test | Submerged arc welding | 2, 3<br>2*Y*, 3*Y,* 4*Y*, 5*Y*<br>2*Y*40, 3*Y*40, 4*Y*40, 5*Y*40 | 1 | **Fig 2.2.30** | 30~35 | Tensile test specimen: 2<br>Longitudinal tensile test specimen: 1^(^5)<br>Face bend test specimen: 1<br>Root bend test specimen: 1<br>Impact test specimen: 3 |
    | Two-run technique | Butt weld test | Gas shielded and self-shielded arc welding | 1, 2, 3<br>1*Y,* 2*Y*, 3*Y,* 4*Y*, 5*Y*<br>2*Y*40, 3*Y*40, 4*Y*40, 5*Y*40 | 1 | **Fig 2.2.30** | 12~15<sup>(1)</sup> | Tensile test specimen: 2<br>Longitudinal tensile test specimen: 1^(^5)<br>Face bend test specimen: 1<br>Root bend test specimen: 1<br>Impact test specimen: 3 |
    | Two-run technique | Butt weld test | Gas shielded and self-shielded arc welding | 1, 2, 3<br>1*Y,* 2*Y*, 3*Y,* 4*Y*, 5*Y*<br>2*Y*40, 3*Y*40, 4*Y*40, 5*Y*40 | 1 | **Fig 2.2.30** | 20<sup>(2)</sup> | Tensile test specimen: 2<br>Longitudinal tensile test specimen: 1^(^5)<br>Face bend test specimen: 1<br>Root bend test specimen: 1<br>Impact test specimen: 3 |
    | Two-run technique | Butt weld test | Gas shielded and self-shielded arc welding | 1, 2, 3<br>1*Y,* 2*Y*, 3*Y,* 4*Y*, 5*Y*<br>2*Y*40, 3*Y*40, 4*Y*40, 5*Y*40 | 1 | **Fig 2.2.30** | 20~25<sup>(1)</sup> | Tensile test specimen: 2<br>Longitudinal tensile test specimen: 1^(^5)<br>Face bend test specimen: 1<br>Root bend test specimen: 1<br>Impact test specimen: 3 |
    | Two-run technique | Butt weld test | Gas shielded and self-shielded arc welding | 1, 2, 3<br>1*Y,* 2*Y*, 3*Y,* 4*Y*, 5*Y*<br>2*Y*40, 3*Y*40, 4*Y*40, 5*Y*40 | 1 | **Fig 2.2.30** | acceptable maximum thickness<sup>(2)</sup> | Tensile test specimen: 2<br>Longitudinal tensile test specimen: 1^(^5)<br>Face bend test specimen: 1<br>Root bend test specimen: 1<br>Impact test specimen: 3 |
    | Two-run technique | Butt weld test |   | *L*1, *L*2, *L*3,<br>*L*51, *L*91 | 1 | **Fig 2.2.30** | 12~15 | Tensile test specimen: 2<br>Longitudinal tensile test specimen: 1^(^5)<br>Face bend test specimen: 1<br>Root bend test specimen: 1<br>Impact test specimen: 3 |
    | Two-run technique | Butt weld test |   | *L*1, *L*2, *L*3,<br>*L*51, *L*91 | 1 | **Fig 2.2.30** | 20 or acceptable maximum thickness | Tensile test specimen: 2<br>Longitudinal tensile test specimen: 1^(^5)<br>Face bend test specimen: 1<br>Root bend test specimen: 1<br>Impact test specimen: 3 |

    | NOTES:<br>(1) Thickness of test assemblies where applied maximum plate thickness is not more than 25 mm.<br>(2) Thickness of test assemblies where applied maximum plate thickness is more than 25 mm.<br>(3) Where thickness is restricted by welding process, thickness of test assemblies may be changed upon approval of the Society. Test assemblies shall then be welded using plates of 12 to 15 mm and 20 to 25 mm irrespective of the grade for which the approval is requested.<br>(4) The number of butt weld test assemblies for multi-run gas shielded and self-shielded arc welding techniques is to be one for each welding position. However, where there is more than one welding position, the number of tensile test specimens and bend test specimens selected from the test assemblies for each welding position may be half of the specified number.<br>(5) Test specimens are to be selected from only the thicker of two test assemblies.<br>(6) The number of face bend and root bend test specimens selected from the butt weld test assemblies for *L* 91 is to be one each.<br>(7) Tests on both multi-run and two-run technique are to be conducted for multi-run and two-run welding respectively, and the number, dimensions and thickness of test assemblies, along with the grades and number of test specimens selected from each test assembly are to be according to each of the welding processes. However, the number of tensile test specimens in the deposited metal test for the multi-pass welding technique is to be one.<br>(8) The hydrogen test may be applied by request of the manufacturer.<br>(9) Where approval is requested for welding of both normal strength and higher strength steel two assemblies are to be prepared using higher strength steel. Two assemblies prepared using normal strength steel may also be required at the discretion of the Society. |
    | --- |
  - **(7)** After welding, the test assemblies are not to be subjected to any heat treatment.
  - **(8)** It is recommended that the welded assemblies be subjected to a radiographic examination to ascertain that there are any defects in the weld prior to the preparation of test specimens.
- **4.** **Deposited metal test with multi-run technique**
  - **(1)** *Welding of deposited metal test assemblies*
  - **(2)** *Chemical analysis*
    The chemical analysis of the deposited weld metal in each test assembly is to be supplied by the manufacturer and is to include the content of all significant alloying element.
    ![](images/image121.png)
    **Fig 2.2.28 Deposited Metal Test Assembly with Multi-run Technique (Automatic Welding, Unit : mm)**
  - **(3)** *Deposited metal tensile test with multi-run technique*
  - **(4)** *Deposited metal impact test with multi-run technique*

    **Table 2.2.40 Tensile and Impact Test Requirements for Deposited Metal test** ***(2017) (2021)***

    | Grade of welding material | Tensile strength ($\mathrm{N}/mm ^{2}$) | Yield strength ($\mathrm{N}/mm ^{2}$) | Elongation<br>(%) | Impact test |   |
    | --- | --- | --- | --- | --- | --- |
    | Grade of welding material | Tensile strength ($\mathrm{N}/mm ^{2}$) | Yield strength ($\mathrm{N}/mm ^{2}$) | Elongation<br>(%) | Test temp.<br>(℃) | Average absorbed energy (*J*) |
    | 1 | 400 ∼ 560 | 305 min. | 22 min. | 20 | 34 min. |
    | 2 | 400 ∼ 560 | 305 min. | 22 min. | 0 | 34 min. |
    | 3 | 400 ∼ 560 | 305 min. | 22 min. | -20 | 34 min. |
    | 1*Y* | 490 ∼ 660 | 375 min. | 22 min. | 20 | 34 min. |
    | 2*Y* | 490 ∼ 660 | 375 min. | 22 min. | 0 | 34 min. |
    | 3*Y* | 490 ∼ 660 | 375 min. | 22 min. | -20 | 34 min. |
    | 4*Y* | 490 ∼ 660 | 375 min. | 22 min. | -40 | 34 min. |
    | 5*Y* | 490 ∼ 660 | 375 min. | 22 min. | -60 | 34 min. |
    | 2*Y*40 | 510 ∼ 690 | 400 min. | 22 min. | 0 | 39 min. |
    | 3*Y*40 | 510 ∼ 690 | 400 min. | 22 min. | -20 | 39 min. |
    | 4*Y*40 | 510 ∼ 690 | 400 min. | 22 min. | -40 | 39 min. |
    | 5*Y*40 | 510 ∼ 690 | 400 min. | 22 min. | -60 | 39 min. |
    | 3*Y*47 | 570 ∼ 720 | 460 min. | 19 min. | -20 | 64 min. |
    | *L* 1 | 400 ∼ 560 | 305 min. | 22 min. | -40 | 27 min. |
    | *L* 2 | 440 ∼ 610 | 345 min. | 22 min. | -60 | 27 min. |
    | *L* 3 | 490 ∼ 660 | 375 min. | 21 min. | -60 | 27 min. |
    | *L* 51 | 530 min. | 375 min.<sup>(1)</sup> | 25 min. | -120 | 27 min. |
    | *L* 91 | 590 min. | 375 min.<sup>(1)</sup> | 25 min. | -196 | 27 min. |
    | NOTE:<br>(1) 0.2 % yield stress |   |   |   |   |   |
- **5.** **Butt weld test with multi-run technique**
  - **(1)** *Welding of butt weld test assemblies with multi-run technique*
  - **(2)** *Butt weld tensile test with multi-run technique*
  - **(3)** *Butt weld bend test with multi-run technique*
    ![](images/image122.png)
    **Fig 2.2.29 Butt Weld Test Assembly with Multi-run Technique (Automatic welding, Unit : mm)**

    **Table 2.2.41 Tensile and Impact Test Requirements for butt weld test with multi-run technique** ***(2017) (2021)***

    | Grade of welding material | Tensile strength($\mathrm{N}/mm ^{2}$) | Impact test |   |
    | --- | --- | --- | --- |
    | Grade of welding material | Tensile strength($\mathrm{N}/mm ^{2}$) | Test temp. (℃) | Average absorbed energy (J) |
    | 1 | 400 min. | 20 | 34 min. |
    | 2 | 400 min. | 0 | 34 min. |
    | 3 | 400 min. | －20 | 34 min. |
    | 1*Y* | 490 min. | 20 | 34 min. |
    | 2*Y* | 490 min. | 0 | 34 min. |
    | 3*Y* | 490 min. | －20 | 34 min. |
    | 4*Y* | 490 min. | －40 | 34 min. |
    | 5*Y* | 490 min. | －60 | 34 min. |
    | 2*Y*40 | 510 min. | 0 | 39 min. |
    | 3*Y*40 | 510 min. | －20 | 39 min. |
    | 4*Y*40 | 510 min. | －40 | 39 min. |
    | 5*Y*40 | 510 min. | －60 | 39 min. |
    | 3*Y*47 | 570 min. | －20 | 64 min. |
    | *L* 1 | 400 min. | －40 | 27 min. |
    | *L* 2 | 440 min. | －60 | 27 min. |
    | *L* 3 | 490 min. | －60 | 27 min. |
    | *L 5*1 | 530 min. | －120 | 27 min. |
    | *L* 91 | 630 min. | －196 | 27 min. |
  - **(4)** *Butt weld impact test with multi-run technique*
- **6.** **Butt weld test with two-run technique**
  - **(1)** *Welding of Butt weld test assemblies with two-run technique*
  - **(2)** *Chemical analysis*
    The chemical analysis of the weld metal is to be supplied by the manufacturer, and is to include the content of all significant alloying elements.
    ![](images/image123.png)
    **Fig 2.2.30 Butt Weld Test Assembly with Two-run Technique (Automatic welding, Unit : mm, t : plate thickness)**
    ![](images/image124.png)
    **Fig 2.2.31 Edge Preparation of Butt Weld Test Assembly with Two-run Technique (t : plate thickness, Unit : mm)**
  - **(3)** *Butt weld tensile tests with two-run technique*
  - **(4)** *Butt weld bend test with two-run technique*
  - **(5)** *Butt weld impact test with two-run technique*
    ![Fig 2.2.32 Position of impact Test Specimen for Butt Weld Test Assembly with Two-Run Technique (Unit : mm, t : plate thickness)](images/image125.png)
    **Fig 2.2.32 Position of impact Test Specimen for Butt Weld Test Assembly with Two-Run Technique** (Unit : mm, t : plate thickness)
- **7.** **Hydrogen test**
  The hydrogen test is to be in accordance with **602. 6** of the Rules
- **8.** **Annual inspections**
  - **(1)** In the annual inspection, tests specified in the following (2) are to be conducted for each brand of the approved consumables, and they are to be passed satisfactorily.
  - **(2)** The kinds of test, etc. involved in the annual inspections are to be as given in **Table 2.2.42**.
  - **(3)** The welding procedures and requirements for test assemblies of tests specified in the preceding (2) are to be as specified in **Pars 4** through **6**.

    **Table 2.2.42 Kinds of Test for Annual Inspection** ***(2017)*** ***(2021)***

    | Grade of welding consumables | Welding technique^(^1) | Kind of test |   | Test assembly |   |   | Kinds and no. of test specimens taken from test assembly |
    | --- | --- | --- | --- | --- | --- | --- | --- |
    | Grade of welding consumables | Welding technique^(^1) | Kind of test |   | Number | Dimensions | Thickness<br>(mm) | Kinds and no. of test specimens taken from test assembly |
    | 1, 2, 3<br>1*Y*, 2*Y*, 3*Y*, 4*Y*, 5*Y*<br>2*Y*40, 3*Y*40, 4*Y*40, 5*Y*40, 3*Y*47<br>*L*1, *L*2, *L*3,<br>*L*51, *L*91 | Multi-run technique | Deposited metal test |   | 1 | **Fig 2.2.28** | 20 | Tensile test specimen: 1<br>Impact test specimen: 3 |
    | 1, 2, 3<br>1*Y*, 2*Y*, 3*Y*, 4*Y*, 5*Y*<br>2*Y*40, 3*Y*40, 4*Y*40, 5*Y*40, 3*Y*47<br>*L*1, *L*2, *L*3,<br>*L*51, *L*91 | Two-run technique | Butt weld test | Submerged arc welding | 1 | **Fig 2.2.30** | 20 | Tensile test specimen: 1<br>Longitudinal tensile test specimen: 1<br>Face bend test specimen: 1<br>Root bend test specimen: 1<br>Impact test specimen: 3 |
    | 1, 2, 3<br>1*Y*, 2*Y*, 3*Y*, 4*Y*, 5*Y*<br>2*Y*40, 3*Y*40, 4*Y*40, 5*Y*40, 3*Y*47<br>*L*1, *L*2, *L*3,<br>*L*51, *L*91 | Two-run technique | Butt weld test | Gas shielded and self shielded arc welding | 1 | **Fig 2.2.30** | 20~25 | Tensile test specimen: 1<br>Longitudinal tensile test specimen: 1<br>Face bend test specimen: 1<br>Root bend test specimen: 1<br>Impact test specimen: 3 |
    | NOTE:<br>(1) Tests on both multi-run and two run technique are to be conducted for multi-run and two run welding respectively. However, longitudinal tensile test of two run technique are not required. |   |   |   |   |   |   |   |
- **9.** **Changes in grades**
  - **(1)** Where changes in the grades relating to the strength or toughness of automatic welding consumables approved are to be made, tests specified in the following (2), (3) and (4) are to be carried out and satisfactorily passed in accordance with the requirements in **601. 6** (3).
  - **(2)** Changes in grades relating to the strength or toughness of multi-run automatic welding consumables are to be in accordance with the requirements in the following (a) and (b).
  - **(3)** Changes in grades relating to the strength or toughness of two-run automatic welding consumables are to be in accordance with the requirements in the following (a) and (b).
  - **(4)** Changes in the grades relating to the strength or toughness of automatic welding consumables for multi-run and two-run use are to be as specified in the preceding (2) and (3).

#### 604. Semi-automatic welding consumables for normal strength steels, higher strength steels and steels for low temperature service

- **1.** **Application**
  Welding consumables for semi-automatic welding for normal strength steels, higher strength steels and steels for low temperature service given in the following (a) and (b) (hereinafter referred to as "semi-automatic welding consumables") are to be subjected to the approval test and annual inspections in accordance with the requirements in **604.**
- **2.** **Grades and marks**
  - **(1)** The semi-automatic welding consumables are classified as specified in **Table 2.2.43**.

    **Table 2.2.43 Grades and Marks** ***(2017)*** ***(2021)***

    | For normal strength steel | For higher strength steel | For steel for low temperature service |
    | --- | --- | --- |
    | 1, 2, 3 | 1*Y*, 2*Y*, 3*Y*, 4*Y* 5*Y*<br>2*Y*40, 3*Y*40, 4*Y*40, 5*Y*40, 3*Y*47 | *L*1, *L*2, *L*3, *L*51, *L*91 |
  - **(2)** A suffix "S" will be added after the grade mark to indicate approval for semi-automatic multi-run welding. For wires intended for both semi-automatic and automatic welding, the suffixes will be added in combination.(eg. 3*YSM*)
  - **(3)** A suffix G will be added to the grade marks for semi-automatic welding consumables which use shield gas, and a suffix N will be added for semi-automatic welding consumables which do not use shield gas. Further, the type of shield gas used is to be as specified in **Table 2.2.37,** and the suffix given in **Table 2.2.37** will be added after the suffix G. (e.g. 3*YS G*(*M*1))
