Repository: kimghw/KR_RULES_ENG

# PART 2 Materials and Welding

> RULES FOR CLASSIFICATION OF STEEL SHIPS / RA-02-E / 2025 / EN

- [[R] CHAPTER 1 MATERIALS](01_R_CHAPTER 1 MATERIALS.md)
  - Section 1 General
  - Section 2 Test Specimens and Testing Procedures
  - Section 3 Rolled Steels
  - Section 4 Steel Tubes and Pipes
  - Section 5 Castings
  - Section 6 Steel Forgings
  - Section 7 Copper and Copper Alloy
  - Section 8 Aluminium Alloys
- [[R] CHAPTER 2 WELDING](02_R_CHAPTER 2 WELDING.md)
  - Section 1 General
  - Section 2 Test Specimens and Testing Procedures
  - Section 3 Welding Work and Inspection
  - Section 4 Welding Procedure Qualification Tests

File: RULES FOR CLASSIFICATION OF STEEL SHIPS/RA-02-E_PART 2 Materials and Welding/01_R_CHAPTER 1 MATERIALS.md (part 5 of 10)
# PART 2 Materials and Welding
  | Note<br>(1) Chemical composition of brittle crack arrest steels shall comply with this Table, regardless of chemical composition specified in **301.** and **311.**.<br>(2) Where additions of any other element have been made as part of the steelmaking practice subject to approval by the Society, the content is to be indicated on product inspection certificate.<br>(3) Variations in the specified chemical composition may be allowed subject to approval of the Society.<br>(4) The total aluminium content may be determined instead of the acid soluble content. In such cases the total aluminium content is to be not less than 0.020%.<br>(5) The steel is to contain aluminium, niobium, vanadium or other suitable grain refining elements, either singly or in any combination. When used singly the steel is to contain the specified minimum content of the grain refining element. When used in combination, the specified minimum content of a fine graining element is not applicable.<br>(6) The total niobium, vanadium and titanium content is not to exceed 0.12%.<br>(7) The carbon equivalent Ceq value is to be calculated from the ladle analysis using the following formula:<br>$C _{eq } = C+ \frac{Mn}{6} + \frac{Cr+Mo+V}{5} + \frac{N i+Cu}{15} (\%)$<br>(8) Cold cracking susceptibility Pcm value is to be calculated using the following formula:<br>$P _{cm} = C+ \frac{S i}{30} + \frac{Mn}{20} + \frac{Cu}{20} + \frac{N i}{60} + \frac{Cr}{20} + \frac{Mo}{15} + \frac{V}{10} +5B (\%)$ |   |   |   |   |   |   |   |   |   |   |   |   |   |   |   |   |
- **4.** **Brittle crack arrest properties**
  - **(1)** In addition to the required mechanical properties of **301.** and **311.**, brittle crack arrest steels are to comply with the requirements specified in **Table 2.1.44**.
  - **(2)** The brittle crack arrest properties specified in **Table 2.1.44** are to be evaluated for the products in accordance with the procedure approved by the Society. Test specimens are to be taken from each piece (means “the rolled product from a single slab or ingot if this is rolled directly into plates”), unless otherwise agreed by the Society.

    **Table 2.1.44 Requirement of brittle crack arrest properties for brittle crack arrest steels**

    | Suffix to the steel grade<sup>(1)</sup> | Thickness range<br>(mm) | Brittle crack arrest properties<sup>(2)</sup>(6) |   |
    | --- | --- | --- | --- |
    | Suffix to the steel grade<sup>(1)</sup> | Thickness range<br>(mm) | Brittle crack arrest toughness $K_ca$ at -10℃($N/mm ^{3/2 }$)<sup>(3)</sup> | Crack Arrest Temperature CAT (℃)<sup>(4)</sup> |
    | *BCA1* | 50 < $t$ ≤ 100 | 6,000 min. | -10 or below |
    | *BCA2* | 80 < $t$ ≤ 100 | 8,000 min. | <sup>(5)</sup> |
    | Note<br>(1) Suffix “BCA1” or “BCA2” is to be affixed to the steel grade designation (e.g. *EH40-BCA1*, *EH47-H-BCA1*, *EH47-H-BCA2*, etc.).<br>(2) Brittle crack arrest properties for brittle crack arrest steels are to be verified by either the brittle crack arrest toughness $K_ca$ or Crack Arrest Temperature (CAT).<br>(3) $K_ca$ value is to be in accordance with the Guidance relating to the Rules specified by the Society. **【See Guidance】**<br>(4) CAT is to be obtained in accordance with the Guidance relating to the Rules specified by the Society. **【See Guidance】**<br>(5) Criterion of CAT for brittle crack arrest steels corresponding to $K_ca$=8,000 $N/mm ^{3/2 }$ is to be approved by the Society<br>(6) Where small-scale tests are used for product testing (batch release testing), these test methods are to be approved by the Society in accordance with the Guidance relating to the Rules specified. *(2024)* **【See Guidance】** |   |   |   |
- **5.** **Marking**
  For steels having brittle crack arrest properties to which the requirements given in **4.** have been applied, the "brittle crack arrest *BCA*" is to be suffixed to the marking. (e.g. *EH*47-*H-BCA1*)


### Section 4 Steel Tubes and Pipes

#### 401. Steel tubes for boilers and heat exchangers

- **1.** **Application**
  - **(1)** The requirements are mainly to apply to steel tubes intended for heat transfer at inside or outside of the tubes; for example, smoke tubes, water tubes, stay tubes, superheater tubes of boilers, other tubes for high temperature heat exchangers, etc. (hereinafter referred to as "steel tubes").
  - **(2)** Steel tubes other than those specified in (1) are to comply with the requirements in **101. 2.**
- **2.** **Kinds**
  The steel tubes are classified as specified in **Table 2.1.45**.

  **Table 2.1.45 Kinds**

  | Description | Grade |
  | --- | --- |
  | Carbon steel tubes for<br>boilers and heat exchangers | *RSTH* 35 *RSTH* 42<br>*RSTH* 52 |
  | Alloy steel tubes for<br>boilers and heat exchangers | *RSTH* 12 *RSTH* 22<br>*RSTH* 23 *RSTH* 24 |
- **3.** **Heat treatment**
  The heat treatment of steel tubes is to comply with the requirements given in **Table 2.1.46**.

  **Table 2.1.46 Heat treatment 【 See Guidance】**

  | Grade | Seamless steel tube |   | Electric-resistance welded steel tube |   |   |
  | --- | --- | --- | --- | --- | --- |
  | Grade | Hot working | Cold working | As weld | Hot working | Cold working |
  | *RSTH* 35 | As drawn | Low temperature annealed, Normalized or full annealed | Normalized | As drawn | Normalized<sup>(1)</sup> |
  | *RSTH* 42 | As drawn | Low temperature annealed, Normalized or full annealed | Normalized | Low temperature annealed | Normalized<sup>(1)</sup> |
  | *RSTH* 52 | Normalized |   |   |   | Normalized<sup>(1)</sup> |
  | *RSTH* 12 | Low temperature annealed, Isothermal annealed, Full annealed,<br>Normalized or Normalized and tempered<sup>(2)</sup> |   |   |   |   |
  | *RSTH* 22 | Low temperature annealed , Isothermal annealed,<br>Full annealed or Normalized and tempered<sup>(2)</sup> |   |   |   |   |
  | *RSTH* 23<br>*RSTH* 24 | Isothermal annealed, Full annealed or Normalized and tempered at 650℃ and over |   | - |   |   |
  | NOTES<br>(1) Steel tubes which are normalized prior to cold working may be finished by annealing<br>(2) Low temperature annealing is not to be applied to electric resistance welded steel tube |   |   |   |   |   |
- **4.** **Chemical composition**
  The chemical composition of steel tubes is to comply with the requirements given in **Table 2.1.47**. **【See Guidance】**

  **Table 2.1.47 Chemical Composition**

  | Grade | Chemical composition (%) |   |   |   |   |   |   |
  | --- | --- | --- | --- | --- | --- | --- | --- |
  | Grade | C | Si | Mn | P | S | Cr | Mo |
  | *RSTH* 35 | 0.18 max. | 0.10~0.35 | 0.30~0.60 | 0.035 max. | 0.035 max. | - | - |
  | *RSTH* 42 | 0.32 max. | 0.10~0.35 | 0.30~0.80 | 0.035 max. | 0.035 max. | - | - |
  | *RSTH* 52 | 0.25 max. | 0.10~0.35 | 1.00~1.50 | 0.035 max. | 0.035 max. | - | - |
  | *RSTH* 12 | 0.10~0.20 | 0.10~0.50 | 0.30~0.80 | 0.035 max. | 0.035 max. | - | 0.45~0.65 |
  | *RSTH* 22 | 0.15 max. | 0.50 max. | 0.30~0.60 | 0.035 max. | 0.035 max. | 0.80~1.25 | 0.45~0.65 |
  | *RSTH* 23 | 0.15 max. | 0.50~1.00 | 0.30~0.60 | 0.030 max. | 0.030 max. | 1.00~1.50 | 0.45~0.65 |
  | *RSTH* 24 | 0.15 max. | 0.50 max. | 0.30~0.60 | 0.030 max. | 0.030 max. | 1.90~2.60 | 0.87~1.13 |
  | NOTE:<br>In case where approved by the Society, *RSTH* 35 and *RSTH* 42 may be the killed steel of below 0.10 % Si. |   |   |   |   |   |   |   |
- **5.** **Mechanical properties 【 See Guidance】**
  The mechanical properties of steel tubes are to comply with the following requirements.
  - **(1)** Tensile test : The tensile test of steel tubes is to comply with the requirements given in **Table 2.1.48**.

    **Table 2.1.48 Mechanical Properties**

    | Grade | Yield strength ($\mathrm{N}/mm ^{2}$) | Tensile strength ($\mathrm{N}/mm ^{2}$) | Elongation ($\%$)<br>($L=5.65 \sqrt {A}$) |
    | --- | --- | --- | --- |
    | *RSTH* 35 | 175 min. | 340 min. | 26 (22) min. |
    | *RSTH* 42 | 255 min. | 410 min. | 21 (17) min. |
    | *RSTH* 52 | 295 min. | 510 min. | 21 (17) min. |
    | *RSTH* 12 | 205 min. | 380 min. | 21 (17) min. |
    | *RSTH* 22<br>*RSTH* 23<br>*RSTH* 24 | 205 min. | 410 min. | 21 (17) min. |
    | NOTES:<br>1. The values of elongation in parenthesis are applicable to the test specimens taken transversely. In this case, the sampling material is to be heated 600℃ to 650℃ after flattened and annealed in order to make it free from strain.<br>2. In case where test specimen of non-tubular section is taken from an electric-resistance welded steel tube, the test specimen is to be taken from the parts that do not include the welded line. |   |   |   |
  - **(2)** *Flattening test* : A tubular section which is taken from the end of the steel tube is to stand being flattened cold between parallel plates, without cracking or showing flaw, until the distance between the plates becomes less than the value of H calculated by the following formula. In this case, the length *L* of steel tube is to be not less than 50 mm, however, not more than 100 mm. For electric-resistance welded steel tubes, however, the welded line is to be placed at right angle to the direction of the applied force as shown in **Fig 2.1.10** (a) For tubes, however, of 15 % of outside diameter and over in thickness, C-type test specimen may be used, having a part of its circumference discarded as shown in **Fig 2.1.10** (b)
    $H= \frac{(1+e)t}{e+ \frac{t}{D}}$
    where:
    $H$ = Distance between flattening plates (mm).
    $t$ = Thickness of steel tube (mm).
    $D$ = Outside diameter of steel tube (mm).
    $e$ = Constant given in **Table 2.1.49** which varies according to the grade of steel tubes.
    ![Fig 2.1.10 Flattening test](images/image24.png)
    **Fig 2.1.10 Flattening test**

    **Table 2.1.49 Value of** $e$

    | Grade | Value of $e$ |
    | --- | --- |
    | *RSTH* 35 | 0.09 |
    | *RSTH* 42, *RSTH* 12, *RSTH* 22, *RSTH* 23, *RSTH* 24 | 0.08 |
    | *RSTH* 52 | 0.07 |
  - **(3)** *Flaring test* : A section of steel tube which is taken from its end is to stand being flared cold with a tool having an included angle of 60 degrees, until the steel tube at the mouth of the flare is expanded without cracking or showing flaw to the diameter shown in **Table 2.1.50**. The rate of penetration of the mandrel shall not exceed 50 mm/min. In this case, the length of test specimen is to be 1.5 *D*, however, not less than 50 mm.

    **Table 2.1.50 Outside Diameter of Steel Tube End after Flaring**

    | Grade | Outside diameter of steel tube end |
    | --- | --- |
    | *RSTH* 35, *RSTH* 42, *RSTH* 52 | 1.2 times the outside diameter of steel tube |
    | *RSTH* 12, *RSTH* 22, *RSTH* 23, *RSTH* 24 | 1.14 times the outside diameter of steel tube |
  - **(4)** *Reverse flattening test* : A section of steel tube of 100 mm in length which is taken from the steel tube is to be slotted longitudinally on the opposite side of the welded line, opened and flattened without cracking or showing flaw on the inside of the welded line. There is also to be no misalignment, lack of penetration and overlap. But, this test is applied for electric-resistance welded steel tubes only.
- **6.** **Hydraulic test**
  - **(1)** Steel tubes are to be hydraulically tested to a satisfactory result by 2 times and over the maximum working pressure at the mill. But the minimum test pressure is to be 7 *MPa*.
  - **(2)** The test pressure prescribed in (1) need not exceed the pressure calculated by the following formula:
    $P= \frac{2.0St}{D} \left( Mpa \right)$
    where:
    $t$ = Thickness of steel tube (mm)
    $D$ = Outside diameter of steel tube (mm)
    $S$ = 60 $\%$ of the prescribed minimum yield strength ($\mathrm{N}/mm ^{2}$)
  - **(3)** Where each steel tube is hydraulically tested as a regular procedure during the process of manufacturing at the mill, which makes a number of steel tubes continually, and the results are forwarded to the Surveyor, the test in the presence of the Surveyor may be dispensed with.
  - **(4)** A non-destructive inspection deemed appropriate by the Society may be substituted for the hydraulic test specified in (1). **【See Guidance】**
- **7.** **Selection of test specimen 【 See Guidance】**
  The test specimens are to be taken in accordance with the following requirements, from each grade and each size which has been heat treated at the same time in the same heating furnace for heat-treated tubes and from each grade and each size for non-heat-treated steel tubes respectively.
  - **(1)** *Seamless steel tubes*
    One sampling steel tube is to be selected from each lot of 50 tubes or fraction thereof and each one specimen for tensile test, flattening test and flaring test is to be taken from each sampling steel tube.
  - **(2)** *Electric-resistance welded steel tubes*
    For electric-resistance welded steel tubes, in addition to the requirements in (1), one sampling steel tube is to be selected from each lot of 100 tubes or fraction thereof, and one reverse flattening test specimen is to be taken from each of the sampling steel tubes.
- **8.** **Tolerance for dimensions**
  The tolerances for the outside diameter and thickness are to comply with the requirements in **Table 2.1.51** and **Table 2.1.52** respectively.

  **Table 2.1.51 Tolerance for Outside Diameter of steel Tubes**

  | Outside diameter of steel tube $D$ (mm) | Tolerance for Outside Diameter (mm) |   |   |   |
  | --- | --- | --- | --- | --- |
  | Outside diameter of steel tube $D$ (mm) | Seamless steel tube |   | Electric-resistance welded steel tube |   |
  | Outside diameter of steel tube $D$ (mm) | Hot finished | Cold working | Other than cold working | Cold working |
  | $D$ <25 | + 0.4<br>- 0.8 | ± 0.10 | ± 0.15 | ± 0.10 |
  | 25≤$D$ <40 | + 0.4<br>- 0.8 | ± 0.15 | ± 0.20 | ± 0.15 |
  | 40≤$D$ <50 | + 0.4<br>- 0.8 | ± 0.20 | ± 0.25 | ± 0.20 |
  | 50≤$D$ <60 | + 0.4<br>- 0.8 | ± 0.25 | ± 0.30 | ± 0.25 |
  | 60≤$D$ <80 | + 0.4<br>- 0.8 | ± 0.30 | ± 0.40 | ± 0.30 |
  | 80≤$D$ <100 | + 0.4<br>- 0.8 | ± 0.40 | + 0.40<br>- 0.60 | ± 0.40 |
  | 100≤$D$ <120 | + 0.4<br>- 1.2 | + 0.40<br>- 0.60 | + 0.40<br>- 0.80 | + 0.40<br>- 0.60 |
  | 120≤$D$ <160 | + 0.4<br>- 1.2 | + 0.40<br>- 0.80 | + 0.40<br>- 1.00 | + 0.40<br>- 0.80 |
  | 160≤$D$ <200 | + 0.4<br>- 1.6 | + 0.40<br>- 1.20 | + 0.40<br>- 1.20 | + 0.40<br>- 1.20 |
  | 200≤$D$ | + 0.4<br>- 1.8 | + 0.40<br>- 1.60 | + 0.40<br>- 1.60 | + 0.40<br>- 1.60 |

  **Table 2.1.52 Tolerance for thickness**

  | Kind | Thickness $t$ (mm)<br>Outside<br>diameter $D$ (mm) | $t$<2 | 2≤$t$<2.4 | 2.4≤$t$<3.8 | 3.8≤$t$<4.6 | 4.6≤$t$ |
  | --- | --- | --- | --- | --- | --- | --- |
  | Hot finished seamless steel tube | $D$ < 100 | - | +40 %<br>0 % | +35 %<br>0 % | +33 %<br>0 % | +28 %<br>0 % |
  | Hot finished seamless steel tube | $D$ ≥ 100 | - | - | +35 %<br>0 % | +33 %<br>0 % | +28 %<br>0 % |
  | Cold drawn seamless steel tube and Electric-resistance welded steel tube of cold working | $D$ < 40 | +0.4mm<br>0 mm | +22 %<br>0 % |   |   |   |
  | Cold drawn seamless steel tube and Electric-resistance welded steel tube of cold working | $D$ ≥ 40 | +22 %, 0 % |   |   |   |   |
  | Electric-resistance welded steel tube of other than cold working | $D$ < 40 | +0.3mm<br>0 mm | +18 %<br>0 % |   |   |   |
  | Electric-resistance welded steel tube of other than cold working | $D$ ≥ 40 | +18 %, 0 % |   |   |   |   |
  | NOTE:<br>For hot finished seamless steel tubes. the tolerance for deviation in wall thickness is to be 22.8$\%$ and under of the thickness of the steel tube. But, for steel tubes of less than 5.6 mm in thickness, this note is not applied. |   |   |   |   |   |   |
- **9.** **Quality**
  - **(1)** Each steel tubes are hydraulically or non-destructively tested as a regular procedure during the process of manufacturing at the mill and are free from leakages or harmful defects.
  - **(2)** The steel tubes are to be of uniform quality. For electric-resistance welded steel tubes, deposit metal projected on outside of tubes is to be removed and finished smooth and that projected on inside of tubes is to be removed to have a height not more than 0.25 mm.
- **10.** **Retest procedures**
  Where the tensile test, *flattening test, flaring test* or *reverse flattening test* fails to meet the requirements, additional tests may be conducted according to the requirements given in **109.**
- **11.** **Marking**
  - **(1)** The name or brand of the manufacturer, grade of tubes, size and symbol of the method of the manufacture relating to (2) below are to be legibly stamped or stenciled before shipment on each length steel tube in case of 30 mm and above in outside diameter and on each bundle or container of steel tubes in case of less than 30 mm in outside diameter. The Society"s brand indicating compliance with the requirements is to be stamped in the vicinity of the foregoing marks.
  - **(2)** The symbols indicating the method of manufacture are to be as specified in the following:
    Hot finished seamless steel tube *-S-H*
    Cold drawn seamless steel tube *-S-C*
    Electric-resistance welded steel tube of other than hot and cold working *-E-G*
    Electric-resistance welded steel tube of hot working *-E-H*
    Electric-resistance welded steel tube of cold working *-E-C*

#### 402. Steel pipes for pressure piping

- **1.** **Application**
  - **(1)** These requirements are mainly to apply to seamless steel pipes and electric-resistance welded steel pipes intended for use in piping which is prescribed in **Pt 5, Ch 6** (hereinafter referred to as "steel pipes").
  - **(2)** Steel pipes for general purpose specified in **102. 2** (4) of **Pt 5, Ch 6** are to comply with the requirements of *KS D* 3507(SPP) or equivalent thereto. However, tests in the presence of the Surveyor are not required.
  - **(3)** The steel pipes having characteristics differing from those specified in **402.** are to comply with the requirements in **101. 2.**
- **2.** **Kinds**
  The steel pipes are classified as specified in **Table 2.1.53**.

  **Table 2.1.53 Grades of Steel Pipes**

  | Kind | Grade | Schedule applied |
  | --- | --- | --- |
  | Grade 1<br>Carbon steel pipe for pressure service | *RST* 138<br>*RST* 142 | Sch.10~Sch.80 |
  | Grade 2<br>Carbon steel pipe for high pressure service | *RST* 238<br>*RST* 242<br>*RST* 249 | Sch.40~Sch.160 |
  | Grade 3<br>Carbon steel pipe for high temperature service | *RST* 338<br>*RST* 342<br>*RST* 349 | Sch.10~Sch.160 |
  | Grade 4<br>Alloy steel pipe | *RST* 412<br>*RST* 422<br>*RST* 423<br>*RST* 424 | Sch.10~Sch.160 |
- **3.** **Heat treatment**
  The heat treatment of steel pipes is to comply with the requirements given in **Table 2.1.54**.

  **Table 2.1.54 Heat treatment**

  | Grade |   | Seamless steel pipe |   | Electric-resistance welded steel pipe |   |   |
  | --- | --- | --- | --- | --- | --- | --- |
  | Grade |   | Hot finished | Cold drawn | As drawn | Hot finished | Cold finished |
  | Grade1 | *RST* 138<br>*RST* 142 | As drawn<sup>(1)</sup> | Annealed | As drawn | As drawn | Annealed |
  | Grade2 | *RST* 238 | As drawn<sup>(1)</sup> | Low temperature annealed or | - |   |   |
  | Grade2 | *RST* 242 | As drawn<sup>(1)</sup> | Low temperature annealed or | - |   |   |
  | Grade2 | *RST* 249 |   | Normalized | - |   |   |
  | Grade3 | *RST* 338<br>*RST* 342 | As drawn<sup>(1)</sup> | Low temperature annealed or Normalized | Low temperature annealed or Normalized | As drawn | Low temperature annealed or Normalized |
  | Grade3 | *RST* 349 | As drawn<sup>(1)</sup> | Low temperature annealed or Normalized | - |   |   |
  | Grade4 | *RST* 412 | Low temperature annealed Isothermal annealed, Full annealed, Normalized or<br>Normalized and tempered |   | - |   |   |
  | Grade4 | *RST* 422 | Low temperature annealed , Isothermal annealed, Full annealed or Normalized and tempered |   | - |   |   |
  | Grade4 | *RST* 423<br>*RST* 424 | Isothermal annealed, Full annealed or Normalized and tempered at 650℃ and over |   | - |   |   |
  | NOTE:<br>(1) In the case of Grade 2 & Grade 3, low temperature annealed or normalized may be applied if necessary. *(2021)* |   |   |   |   |   |   |
- **4.** **Chemical composition**
  The chemical composition of steel pipes is to comply with the requirements given in **Table 2.1.55**.

  **Table 2.1.55 Chemical Composition**

  | Grade |   | Chemical composition ($\%$) |   |   |   |   |   |   |
  | --- | --- | --- | --- | --- | --- | --- | --- | --- |
  | Grade |   | *C* | *Si* | *Mn* | *P* | *S* | *Cr* | *Mo* |
  | Grade 1 | *RST* 138 | 0.25 max. | 0.35 max. | 0.30~0.90 | 0.040 max. | 0.040 max. | - | - |
  | Grade 1 | *RST* 142 | 0.30 max. | 0.35 max. | 0.30~1.00 | 0.040 max. | 0.040 max. | - | - |
  | Grade 2 | *RST* 238 | 0.25 max. | 0.10~0.35 | 0.30~1.10 | 0.035 max. | 0.035 max. | - | - |
  | Grade 2 | *RST* 242 | 0.30 max. | 0.10~0.35 | 0.30~1.40 | 0.035 max. | 0.035 max. | - | - |
  | Grade 2 | *RST* 249 | 0.33 max. | 0.10~0.35 | 0.30~1.50 | 0.035 max. | 0.035 max. | - | - |
  | Grade 3 | *RST* 338 | 0.25 max. | 0.10~0.35 | 0.30~0.90 | 0.035 max. | 0.035 max. | - | - |
  | Grade 3 | *RST* 342 | 0.30 max. | 0.10~0.35 | 0.30~1.00 | 0.035 max. | 0.035 max. | - | - |
  | Grade 3 | *RST* 349 | 0.33 max. | 0.10~0.35 | 0.30~1.00 | 0.035 max. | 0.035 max. | - | - |
  | Grade 4 | *RST* 412 | 0.10~0.20 | 0.10~0.50 | 0.30~0.80 | 0.035 max. | 0.035 max. | - | 0.45~0.65 |
  | Grade 4 | *RST* 422 | 0.15 max. | 0.50 max. | 0.30~0.60 | 0.035 max. | 0.035 max. | 0.80~1.25 | 0.45~0.65 |
  | Grade 4 | *RST* 423 | 0.15 max. | 0.50~1.00 | 0.30~0.60 | 0.030 max. | 0.030 max. | 1.00~1.50 | 0.45~0.65 |
  | Grade 4 | *RST* 424 | 0.15 max. | 0.50 max. | 0.30~0.60 | 0.030 max. | 0.030 max. | 1.90~2.60 | 0.87~1.13 |
- **5.** **Mechanical properties**
  The mechanical properties of steel pipes are to comply with the following requirements.
  - **(1)** *Tensile test* : The tensile test of steel pipes are to comply with the requirements given in **Table 2.1.56**.

    **Table 2.1.56 Mechanical Properties**

    | Grade |   | Yield strength ($\mathrm{N}/mm ^{2}$) | Tensile strength ($\mathrm{N}/mm ^{2}$) | Elongation ($\%$)($L=5.65 \sqrt {A}$) |
    | --- | --- | --- | --- | --- |
    | Grade 1<br>Grade 2<br>Grade 3 | *RST* 138<br>*RST* 238<br>*RST* 338 | 215 min. | 370 min. | 24 (20) min. |
    | Grade 1<br>Grade 2<br>Grade 3 | *RST* 142<br>*RST* 242<br>*RST* 342 | 245 min. | 410 min. | 21 (17) min. |
    | Grade 2<br>Grade 3 | *RST* 249<br>*RST* 349 | 275 min. | 480 min. | 19 (15) min. |
    | Grade 4 | *RST* 412 | 205 min. | 380 min. | 21(17) min. |
    | Grade 4 | *RST* 422<br>*RST* 423<br>*RST* 424 | 205 min. | 410 min. | 21(17) min. |
    | NOTES:<br>1. The requirements for elongation given in parentheses in the Table are applied for the case where test specimens are taken transversely. In this case, the test sample is to be stress relieved at the temperature of 600℃ to 650℃ after flattened.<br>2. In case where test specimen of non-tubular section is taken from electric-resistance welded steel pipes, the test specimen is to be taken from the part that does not include a welded line. |   |   |   |   |
  - **(2)** *Flattening test*
    $H= \frac{(1+e)t}{e+ \frac{t}{D}}$
    where:
    $H$ = Distance between flattening plates (mm).
    $t$ = Thickness of steel pipe (mm).
    $D$ = Outside diameter of steel pipe (mm).
    $e$ = Constant given in **Table 2.1.57** which varies according to the grade of steel tubes.

    **Table 2.1.57 value of** $e$

    | Grade | RST 142, RST 242, RST 249,<br>RST 342 RST 349 | RST 138, RST 238, RST 338, RST 412 RST 422, RST 423, RST 424 |
    | --- | --- | --- |
    | $e$ | 0.07 | 0.08 |

    $H= \frac{2}{3} D$ for welded line,
    $H= \frac{1}{3} D$ for elsewhere.
    In case of electric-resistance welded steel pipes, the welded line is to be placed at right angle to the direction of the applied force, as in Fig **2.1.11**.
    ![](images/image25.png)
    **Fig 2.1.11 Flattening test of electric-resistance welded steel pipes Grade 1**
  - **(3)** *Bend test* : For steel pipes of 50 mm and under in outside diameter, the specimen for flattening test may be substituted for that for bend test. In this case, a test specimen of tubular section which is taken from the end of the steel pipe and has sufficient length is to stand being bent cold, up to the specified value in **Table 2.1.58**, without cracking or showing flaw on the wall. But, for Grade 4, this test need not be carried out.
  - **(4)** In the case of steel pipes in accordance with **Pt 7, Ch 5, Sec 17, 1712**.(Special requirements for ammonia) of the Rules, the specified value of the maximum yield stress or proof stress may be limited after approval by the Society. *(2023)*

    **Table 2.1.58 Bend Test**

    | Grade | Angle of bending | Inside bend radius |
    | --- | --- | --- |
    | 1, 2 and 3 | 90° | 6 times the outside diameter of steel pipe |
    | NOTE:<br>Electric-resistance welded steel pipes are to be so bent as the welded line is placed widest. |   |   |
- **6.** **Hydraulic test**
  - **(1)** Grade 1 steel pipes are to be hydraulically tested with the pressure specified in **Table 2.1.59**.
  - **(2)** In case where the test pressure higher than prescribed in (1) is specified by the purchaser for Grade 2 through 4 steel pipes, the test is to be carried out with the specified pressure. In this case, test pressure need not exceed the pressure calculated by the following formula:
    $P= \frac{2.0St}{D} ( \mathrm{Mpa})$
    where :
    $P$ = Hydraulic test pressure ($\mathrm{MPa}$).
    $D$ = Outside diameter of steel pipe (mm).
    $t$ = Thickness of steel pipe (mm).
    $S$ = 60 $\%$ of the prescribed minimum yield strength ($\mathrm{N}/mm ^{2}$).
  - **(3)** When each steel pipe is hydraulically tested as a regular procedure during the process of manufacturing at the mill which makes a number of steel tubes continually, and the results are forwarded to the Surveyor, the test in the presence of the Surveyor may be dispensed with.
  - **(4)** A non-destructive inspection deemed appropriate by the Society may be substituted for the hydraulic inspection specified in (1). **【See Guidance】**
- **7.** **Selection of test specimen**
  - **(1)** *Grade 1* : Sampling steel pipes are to be selected as following requirements in connection with the nominal diameter of steel pipes specified in **Table 2.1.59** and each one specimen for tensile test, flattening test or bend test is to be taken from each sampling steel pipe.
  - **(2)** *Grade 2* : One sampling steel pipe is to be selected from each lot of 50 pipes or fraction thereof, and each one specimen for tensile test and flattening test or bend test is to be taken from each sampling steel pipe.
  - **(3)** *Grade 3*
    Selection of test specimen is to comply with the requirements in (2).
  - **(4)** *Grade 4* : One sampling steel pipe is to be selected from each lot of 50 pipes or fraction thereof, and each one specimen for tensile test and flattening test or bend test is to be taken from each sampling steel pipe.

    **Table 2.1.59 Schedule and Hydraulic Test Pressure**

    | Nominal diameter<br>(A) | Outside diameter(mm) | Nominal thickness (mm) |   |   |   |   |   |   |   |   |   |
    | --- | --- | --- | --- | --- | --- | --- | --- | --- | --- | --- | --- |
    | Nominal diameter<br>(A) | Outside diameter(mm) | Sch.10<br>(10S) | Sch.20<br>(20S) | Sch.30 | Sch.40 | Sch.60 | Sch.80 | Sch.100 | Sch.120 | Sch.140 | Sch.160 |
    | 6 | 10.5 | (1.2) | (1.5) | ­ | 1.7 | 2.2 | 2.4 | ­ | ­ | ­ | ­ |
    | 8 | 13.8 | (1.65) | (2.0) | ­ | 2.2 | 2.4 | 3.0 | ­ | ­ | ­ | ­ |
    | 10 | 17.3 | (1.65) | (2.0) | ­ | 2.3 | 2.8 | 3.2 | ­ | ­ | ­ | ­ |
    | 15 | 21.7 | (2.1) | (2.5) | ­ | 2.8 | 3.2 | 3.7 | ­ | ­ | ­ | 4.7 |
    | 20 | 27.2 | (2.1) | (2.5) | ­ | 2.9 | 3.4 | 3.9 | ­ | ­ | ­ | 5.5 |
    | 25 | 34.0 | (2.8) | (3.0) | ­ | 3.4 | 3.9 | 4.5 | ­ | ­ | ­ | 6.4 |
    | 32 | 42.7 | (2.8) | (3.0) | ­ | 3.6 | 4.5 | 4.9 | ­ | ­ | ­ | 6.4 |
    | 40 | 48.6 | (2.8) | (3.0) | ­ | 3.7 | 4.5 | 5.1 | ­ | ­ | ­ | 7.1 |
    | 50 | 60.5 | (2.8) | 3.2(3.5) | ­ | 3.9 | 4.9 | 5.5 | ­ | ­ | ­ | 8.7 |
    | 65 | 76.3 | (3.0) | 4.5(3.5) | ­ | 5.2 | 6.0 | 7.0 | ­ | ­ | ­ | 9.5 |
    | 80 | 89.1 | (3.0) | 4.5(4.0) | ­ | 5.5 | 6.6 | 7.6 | ­ | ­ | ­ | 11.1 |
    | 90 | 101.6 | (3.0) | 4.5(4.0) | ­ | 5.7 | 7.0 | 8.1 | ­ | ­ | ­ | 12.7 |
    | 100 | 114.3 | (3.0) | 4.9(4.0) | ­ | 6.0 | 7.1 | 8.6 | ­ | 11.1 | ­ | 13.5 |
    | 125 | 139.8 | (3.4) | 5.1(5.0) | ­ | 6.6 | 8.1 | 9.5 | ­ | 12.7 | ­ | 15.9 |
    | 150 | 165.2 | (3.4) | 5.5(5.0) | ­ | 7.1 | 9.3 | 11.0 | ­ | 14.3 | ­ | 18.2 |
    | 200 | 216.3 | (4.0) | 6.4(6.5) | 7.0 | 8.2 | 10.3 | 12.7 | 15.1 | 18.2 | 20.6 | 23.0 |
    | 250 | 267.5 | (4.0) | 6.4(6.5) | 7.8 | 9.3 | 12.7 | 15.1 | 18.1 | 21.4 | 25.4 | 28.6 |
    | 300 | 318.5 | (4.5) | 6.4(6.5) | 8.4 | 10.3 | 14.3 | 17.4 | 21.4 | 25.4 | 28.6 | 33.3 |
    | 350 | 355.6 | 6.4 | 7.9 | 9.5 | 11.1 | 15.1 | 19.0 | 23.8 | 27.8 | 31.8 | 35.7 |
    | 400 | 406.4 | 6.4 | 7.9 | 9.5 | 12.7 | 16.7 | 21.4 | 26.2 | 30.9 | 36.5 | 40.5 |
    | 450 | 457.2 | 6.4 | 7.9 | 11.1 | 14.3 | 19.0 | 23.8 | 29.4 | 34.9 | 39.7 | 45.2 |
    | 500 | 508.0 | 6.4 | 9.5 | 12.7 | 15.1 | 20.6 | 26.2 | 32.5 | 38.1 | 44.4 | 50.0 |
    | 550 | 558.8 | 6.4 | 9.5 | 12.7 | 15.9 | 22.2 | 28.6 | 34.9 | 41.3 | 47.6 | 54.0 |
    | 600 | 609.4 | 6.4 | 9.5 | 14.3 | 17.5 | 24.6 | 31.0 | 38.9 | 46.0 | 52.4 | 59.5 |
    | 650 | 660.4 | 7.9 | 12.7 | ­ | 18.9 | 26.4 | 34.0 | 41.6 | 49.1 | 56.6 | 64.2 |
    | Hydraulic test pressure (*MPa*) | Grade 1 | 2.0 | 3.5 | 5.0 | 6.0 | 9.0 | 12.0 | ­ | ­ | ­ | ­ |
    | Hydraulic test pressure (*MPa*) | Grade 2 | ­ | ­ | ­ | 6.0 | 9.0 | 12.0 | 15.0 | 18.0 | 20.0 | 20.0 |
    | Hydraulic test pressure (*MPa*) | Grade 3 and Grade 4 | 2.0 | 3.5 | 5.0 | 6.0 | 9.0 | 12.0 | 15.0 | 18.0 | 20.0 | 20.0 |
    | NOTE:<br>The values of nominal thickness in parentheses are applicable to stainless steel pipes. |   |   |   |   |   |   |   |   |   |   |   |
- **8.** **Tolerance for dimensions**
  Tolerances for the outside diameter and the thickness are to comply with the requirements in **Table 2.1.60**.

  **Table 2.1.60 Tolerance for Dimensions**

  | Kind | Outside diameter of steel pipe D (mm) | Tolerance for outside diameter | Tolerance for wall thickness |   |   |   |
  | --- | --- | --- | --- | --- | --- | --- |
  | Kind | Outside diameter of steel pipe D (mm) | Tolerance for outside diameter | Grade 1 |   | Grade 2, 3 and 4 |   |
  | Hot finished seamless steel pipe | D < 50 | ± 0.5 mm | Thickness of steel pipe: Less than 4 mm | + 0.6 mm<br>- 0.5 mm | Thickness of steel pipe: Less than 4 *mm* | ± 0.5 mm |
  | Hot finished seamless steel pipe | D ≥ 50 | ± 1 % | Thickness of steel pipe:<br>4 mm and over | + 15 %<br>- 12.5 % | Thickness of steel pipe:<br>4 *mm* and over | ± 12.5 % |
  | Cold drawn seamless steel pipe and electric-resistance welded steel pipe | D < 40 | ± 0.3 mm | Thickness of steel pipe: Less than 3 mm | ± 0.3 mm | Thickness of steel pipe: Less than 2 *mm* | ± 0.2 mm |
  | Cold drawn seamless steel pipe and electric-resistance welded steel pipe | D ≥ 40 | ± 0.80 mm | Thickness of steel pipe:<br>3 mm and over | ± 10 % | Thickness of steel pipe:<br>2 mm and over | ± 10 % |
  | NOTE:<br>For hot finished seamless steel pipes Grades 2, 3 and 4, the tolerance for deviation in wall thickness is to be 20 % and under of the thickness of the pipes. But, for steel pipes less than 5.6 *mm* in thickness, this note is not applied. |   |   |   |   |   |   |
- **9.** **Quality**
  - **(1)** Each steel pipes are hydraulically or non-destructively tested and are free from leakages or harmful defects.
  - **(2)** The steel pipes are to be of uniform quality and free from harmful defects.
- **10.** **Retest procedures**
  Where the tensile test, *flattening test* or bend *test* fails to meet the requirements, additional tests may be conducted according to the requirements given in **109.**
- **11.** **Marking**
  - **(1)** The name or brand of the manufacturer, grade of steel tubes, size and symbol of the method of the manufacture relating to (2) below are to be legibly stamped or stenciled before shipment on each length steel tube in case of 60 mm and above in outside diameter and on each bundle or container of steel tubes in case of less than 60 mm in outside diameter. The Society's brand indicating compliance with the requirements is to be in the vicinity of the foregoing marks.
  - **(2)** The symbols indicating the method of manufacture are to comply with the requirement in **401. 11** (2).
  - **(3)** For steel pipes to which the requirements given in **5**. (4), the specified value of the maximum yield stress or proof stress and “A” are to be suffixed to the markings. (e.g. *RST138*-440*A*) *(2023)*

#### 403. Stainless steel pipes

- **1.** **Application**
  - **(1)** The requirements are to apply to the stainless steel pipes for low temperature service or corrosion-resistance service (hereinafter referred to as "stainless steel pipes").
  - **(2)** Duplex stainless steel pipes are to be as in accordance with the Guidance relating to the Rules specified by the Society. *(2018)* **【See Guidance】**
  - **(3)** Stainless steel pipes having characteristics differing from those specified in **403.** are to comply with the requirements in **101. 2.**
- **2.** **Kinds**
  The stainless steel pipes are classified as specified in **Table 2.1.61**.

  **Table 2.1.61 Grades and Chemical Composition** ***(2020) (2022)***

  | Grade | solid solution treatment(℃) | Chemical Composition ($\%$) |   |   |   |   |   |   |   |   |
  | --- | --- | --- | --- | --- | --- | --- | --- | --- | --- | --- |
  | Grade | solid solution treatment(℃) | *C* | *Si* | *Mn* | *P* | *S* | *Ni* | *Cr* | *Mo* | *Others* |
  | *RSTS* 304*TP* | 1010 and over, quenching | 0.080 max. | 1.00 max. | 2.00<br>max. | 0.040<br>max. | 0.030<br>max. | 8.00~11.00 | 18.00~20.00 | - | - |
  | *RSTS* 304*LTP* | 1010 and over, quenching | 0.030 max. | 1.00 max. | 2.00<br>max. | 0.040<br>max. | 0.030<br>max. | 8.00~13.00 | 18.00~20.00 | - | - |
  | *RSTS* 309S*TP* | 1030 and over, quenching | 0.080 max. | 1.00 max. | 2.00<br>max. | 0.040<br>max. | 0.030<br>max. | 12.00~15.00 | 22.00~24.00 | - | - |
  | *RSTS* 310*STP* | 1030 and over, quenching | 0.080 max. | 1.50 max. | 2.00<br>max. | 0.040<br>max. | 0.030<br>max. | 19.00~22.00 | 24.00~26.00 | - | - |
  | *RSTS* 316*TP* | 1010 and over, quenching | 0.080 max. | 1.00 max. | 2.00<br>max. | 0.040<br>max. | 0.030<br>max. | 10.00~14.00 | 16.00~18.00 | 2.00~3.00 | - |
  | *RSTS* 316*LTP* | 1010 and over, quenching | 0.030 max. | 1.00 max. | 2.00<br>max. | 0.040<br>max. | 0.030<br>max. | 10.00~16.00 | 16.00~18.00 | 2.00~3.00 | - |
  | *RSTS* 317*TP* | 1010 and over, quenching | 0.080 max. | 1.00 max. | 2.00<br>max. | 0.040<br>max. | 0.030<br>max. | 11.00~15.00 | 18.00~20.00 | 3.00~4.00 | - |
  | *RSTS* 317*LTP* | 1010 and over, quenching | 0.030 max. | 1.00 max. | 2.00<br>max. | 0.040<br>max. | 0.030<br>max. | 11.00~15.00 | 18.00~20.00 | 3.00~4.00 | - |
  | *RSTS* 321*TP* | 920 and over, quenching | 0.080 max. | 1.00 max. | 2.00<br>max. | 0.040<br>max. | 0.030<br>max. | 9.00~13.00 | 17.00~19.00 | - | Ti≥5×C |
  | *RSTS* 347*TP* | 980 and over, quenching | 0.080 max. | 1.00 max. | 2.00<br>max. | 0.040<br>max. | 0.030<br>max. | 9.00~13.00 | 17.00~19.00 | - | Nb≥10×C |
- **3.** **Heat treatment**
  The stainless steel pipes are generally to receive a solid solution treatment. For RSTS 321TP and RSTS 347TP, stabilizing treatment may be required. In this case, heat treatment temperature is to be of 850~930℃.
- **4.** **Chemical composition**
  The chemical composition of stainless steel pipes is to comply with the requirements given in **Table 2.1.61**.
- **5.** **Mechanical properties**
  - **(1)** The mechanical properties of stainless steel pipes are to comply with the following requirements.
    The tensile test of stainless steel pipes is to comply with the requirements given in **Table 2.1.62**.
    Flattening tests are to be carried out in accordance with the requirements in **402. 5** (2). However, where the requirements are applied, the value of e is to be taken as 0.09.
    For welded steel pipes of 200A and over, the flattening test may be substituted for that for guided bend test. *(2019)*
  - **(2)** The Society may require the impact test or corrosion resistance test according to purposes of stainless steel pipes.

    **Table 2.1.62 Tensile Test**

    | Grade | Yield strength ($\mathrm{N}/mm ^{2}$) | Tensile strength ($\mathrm{N}/mm ^{2}$) | Elongation ($\%$)($L=5.65 \sqrt {A}$) |   |
    | --- | --- | --- | --- | --- |
    | Grade | Yield strength ($\mathrm{N}/mm ^{2}$) | Tensile strength ($\mathrm{N}/mm ^{2}$) | L | T |
    | *RSTS* 304*TP* | 205 min. | 520 min. | 26 min. | 22 min. |
    | *RSTS* 304*LTP* | 175 min. | 480 min. | 26 min. | 22 min. |
    | *RSTS* 309*STP* | 205 min. | 520 min. | 26 min. | 22 min. |
    | *RSTS* 310*STP* | 205 min. | 520 min. | 26 min. | 22 min. |
    | *RSTS* 316*TP* | 205 min. | 520 min. | 26 min. | 22 min. |
    | *RSTS* 316*LTP* | 175 min. | 480 min. | 26 min. | 22 min. |
    | *RSTS* 317*TP* | 205 min. | 520 min. | 26 min. | 22 min. |
    | *RSTS* 317*LTP* | 175 min. | 480 min. | 26 min. | 22 min. |
    | *RSTS* 321*TP* | 205 min. | 520 min. | 26 min. | 22 min. |
    | *RSTS* 347*TP* | 205 min. | 520 min. | 26 min. | 22 min. |
    | NOTES:<br>1. *L* (or *T*) denotes that the longitudinal axis of the test specimen is arranged parallel (or normal) to the final direction of rolling.<br>2. Where the nominal diameter of stainless steel pipes is 200 mm and over, tensile test specimens may be taken transversely.<br>3. Where test specimens of non-tubular section are taken from welded pipes, the test specimens are to be taken from the part that does not include the welded line. |   |   |   |   |
- **6.** **Hydraulic test**
  - **(1)** Stainless steel pipes are to be hydraulically tested with the pressure specified in **Table 2.1.63**.

    **Table 2.1.63 Hydraulic Test Pressure**

    | Schedule No. | Sch.10S | Sch.20S | Sch.40 | Sch.80 | Sch.120 | Sch.160 |
    | --- | --- | --- | --- | --- | --- | --- |
    | Test pressure (*MPa*) | 2.0 | 3.5 | 6.0 | 12.0 | 18.0 | 20.0 |
  - **(2)** In case where the test pressure higher than prescribed in (1) is specified by the purchaser, the test is to be carried out with the specified pressure. In this case, the test pressure need not exceed the pressure calculated by the following formula:
    $P= \frac{2.0St}{D} ( \mathrm{Mpa})$
    where:
    $P$ = Hydraulic test pressure ($\mathrm{MPa}$).
    $t$ = Thickness of stainless steel pipe (mm).
    $D$ = Outside diameter of stainless steel pipe (mm).
    $S$ = 60 % of the prescribed minimum yield strength ($\mathrm{N}/mm ^{2}$).
  - **(3)** When each pipe is hydraulically tested as a regular during the process of manufacturing at the mill which makes a number of tubes continually, and the results are forwarded to the Surveyor, the test in the presence of the Surveyor may be dispensed with.
  - **(4)** A non-destructive inspection deemed appropriate by the Society may be substituted for the hydraulic test specified in (1).
- **7.** **Selection of test specimens**
  One sampling pipe is to be selected from each lot of 50 pipes or fraction thereof which are of the same charge, size and kind and are simultaneously heat treated, and each one specimen for tensile test and flattening test is to be taken from each sample pipe.
- **8.** **Tolerance for dimensions**
  Tolerances for the outside diameter and the thickness are to comply with the requirements in **Table 2.1.64**.

  **Table 2.1.64 Tolerance for Dimensions**

  | Kind | Outside diameter of<br>stainless steel pipe |   | Tolerance for wall thickness |   |
  | --- | --- | --- | --- | --- |
