Repository: kimghw/KR_RULES_ENG

# PART 2 Materials and Welding

> RULES FOR CLASSIFICATION OF STEEL SHIPS / RA-02-E / 2025 / EN

- [[R] CHAPTER 1 MATERIALS](01_R_CHAPTER 1 MATERIALS.md)
  - Section 1 General
  - Section 2 Test Specimens and Testing Procedures
  - Section 3 Rolled Steels
  - Section 4 Steel Tubes and Pipes
  - Section 5 Castings
  - Section 6 Steel Forgings
  - Section 7 Copper and Copper Alloy
  - Section 8 Aluminium Alloys
- [[R] CHAPTER 2 WELDING](02_R_CHAPTER 2 WELDING.md)
  - Section 1 General
  - Section 2 Test Specimens and Testing Procedures
  - Section 3 Welding Work and Inspection
  - Section 4 Welding Procedure Qualification Tests

File: RULES FOR CLASSIFICATION OF STEEL SHIPS/RA-02-E_PART 2 Materials and Welding/02_R_CHAPTER 2 WELDING.md (part 5 of 6)
# PART 2 Materials and Welding
  - **(4)** For low hydrogen electrodes, which have passed the hydrogen test specified in **602. 6**, the suffixes given in **Table 2.2.32** are to be added to the end of the grade marks of the said electrode. (e.g. 3*YS H5*)
- **3.** **General provisions for tests**
  - **(1)** Kinds of test, number, thickness and dimensions of test assemblies, diameter of wire used for welding, welding position, grades and number of test specimens to be taken from each test assembly, position for semi-automatic welding consumables used in butt welds or in both butt and fillet welds are to be as given in **Table 2.2.44**.
  - **(2)** Kinds of test, number, thickness and dimensions of test assemblies, diameter of wire used for welding, welding position, grades and number of test specimens to be taken from each test assembly for semi-automatic welding materials used in fillet welds only are to be as given in **Table 2.2.27**.
  - **(3)** Steel plates to be used for test assemblies are to be as given in **Table 2.2.45**, appropriate to the kind of semi-automatic welding consumables.
  - **(4)** For the approval of semi-automatic welding consumables, the test specified in the preceding (1) and (2) are to be conducted for each brand of semi-automatic welding consumables.
  - **(5)** For semi-automatic welding consumables, the test in the preceding (4) is to be performed for each type of gas given in **Table 2.2.37**. When the manufacturer of the material recommends gas types of the group of *M* 1, *M* 2, *M* 3 or C in **Table 2.2.37** and the test is satisfactorily conducted in accordance with the preceding (3) on one of the gas type, the test on the other gas types belonging to the same group is allowed to be dispensed with at the discretion of the Society.
  - **(6)** The welding conditions used such as amperage, voltage, travel speed, etc. are to be within the range recommended by the manufacturer for normal good welding practice. Where a filler metal is stated to be suitable for both alternating current (AC) and direct current (DC), AC is to be used for the preparation of the test assemblies.
  - **(7)** After welding, the test assemblies are not to be subjected to any heat treatment.
  - **(8)** It is recommended that the welded assemblies be subjected to a radiographic examination to ascertain that there are any defects in the weld prior to the preparation of test specimens.

    **Table 2.2.44 Kinds of Test for Semi-automatic Welding Consumables**

    | Kind of test^(^8) | Test assembly |   |   |   |   | Kinds and no. of test specimens taken from test assembly |
    | --- | --- | --- | --- | --- | --- | --- |
    | Kind of test^(^8) | Welding position | Wire diameter (mm) | Number | Dimen-<br>sions | Thickness<br>(mm) | Kinds and no. of test specimens taken from test assembly |
    | Deposited metal test | Flat | maximum diameter | 1^(^1) | **Fig 2.2.22** | 20 | Tensile test specimen: 1<br>Impact test specimen: 3 |
    | Deposited metal test | Flat | minimum diameter | 1^(^1) | **Fig 2.2.22** | 20 | Tensile test specimen: 1<br>Impact test specimen: 3 |
    | Butt weld test | Flat | First-run: minimum diameter<br>Remaining-run:<br>maximum diameter^(^4) | 1^(^2) | **Fig 2.2.24** | 15~20 | Tensile test specimen: 1<br>Face bend test specimen :1<br>Root bend test specimen: 1<br>Impact test specimen: 3^(^3) |
    | Butt weld test | Horizontal^(^5) | First-run: minimum diameter<br>Remaining-run:<br>maximum diameter^(^4) | 1 | **Fig 2.2.24** | 15~20 | Tensile test specimen: 1<br>Face bend test specimen :1<br>Root bend test specimen: 1<br>Impact test specimen: 3^(^3) |
    | Butt weld test | Vertical upward | First-run: minimum diameter<br>Remaining-run:<br>maximum diameter^(^4) | 1 | **Fig 2.2.24** | 15~20 | Tensile test specimen: 1<br>Face bend test specimen :1<br>Root bend test specimen: 1<br>Impact test specimen: 3^(^3) |
    | Butt weld test | Vertical downward | First-run: minimum diameter<br>Remaining-run:<br>maximum diameter^(^4) | 1 | **Fig 2.2.24** | 15~20 | Tensile test specimen: 1<br>Face bend test specimen :1<br>Root bend test specimen: 1<br>Impact test specimen: 3^(^3) |
    | Butt weld test | Overhead | First-run: minimum diameter<br>Remaining-run:<br>maximum diameter^(^4) | 1 | **Fig 2.2.24** | 15~20 | Tensile test specimen: 1<br>Face bend test specimen :1<br>Root bend test specimen: 1<br>Impact test specimen: 3^(^3) |
    | Fillet weld test^(^6) | Horizontal | One side:<br>maximum diameter<br>The other side: minimum diameter | 1 | **Fig 2.2.25** | 20 | Macro test specimen: 3^(^7)<br>Hardness test specimen: 3^(^7)<br>Fracture test specimen: 2 |
    | NOTES:<br>(1) Where the core diameter to be manufactured is of single variety, the number of test assembly is to be one.<br>(2) Where tests are conducted solely in the Flat position. one test assembly welded with wire of different diameters is to be added. Where only one diameter is manufactured, only one deposited metal assembly is to be prepared.<br>(3) Impact tests are not required for welding in overhead position.<br>(4) The butt weld assemblies in positions other than downhand, are to be welded using, for the first run, wire of the smallest diameter to be approved, and, for the remaining runs, the largest diameter of wire recommended by the manufacturer for the position concerned.<br>(5) For semi-automatic welding consumables which have passed butt weld tests in the downhand and vertical upward positions, the horizontal butt weld test may be omitted. at the discretion of the Society.<br>(6) This test is to be added solely against welding consumables for use in both butt and fillet weld.<br>(7) The test specimens used in the macro-etching test and hardness test are to be the same.<br>(8) For low hydrogen welding consumables, an hydrogen test may be conducted by the application of the manufacturer, and test assembly is to be as specified in **602. 6** (1). |   |   |   |   |   |   |

    **Table 2.2.45 Grades of Steel for Test Assembly** ***(2017) (2021)***

    | Grade of welding consumables | Grade of steel for test assembly<sup>(1)</sup>(2) |
    | --- | --- |
    | 1S | *A* |
    | 2S | *A*, *B* or *D* |
    | 3S | *A*, *B*, *D* or *E* |
    | 1*Y*S | *AH* 32 or *AH* 36 |
    | 2*Y*S | *AH* 32, *AH* 36, *DH* 32 or *DH* 36 |
    | 3*Y*S | *AH* 32, *AH* 36, *DH* 32, *DH* 36, *EH* 32 or *EH* 36 |
    | 4*Y*S | *AH* 32, *AH* 36, *DH* 32, *DH* 36, *EH* 32, *EH* 36, *FH* 32 or *FH* 36 |
    | 5*Y*S | *AH* 32, *AH* 36, *DH* 32, *DH* 36, *EH* 32, *EH* 36, *FH* 32 or *FH* 36 |
    | 2*Y*40S | *AH* 40 or *DH* 40 |
    | 3*Y*40S | *AH* 40, *DH* 40 or *EH* 40 |
    | 4*Y*40S | *AH* 40, *DH* 40, *EH* 40 or *FH* 40 |
    | 5*Y*40S | *AH* 40, *DH* 40, *EH* 40 or *FH* 40 |
    | 3*Y*47S | *EH* 47-*H* |
    | *L* 1S | *E or RL* 235*A* |
    | *L* 2S | *E*, *RL* 235*A*, *RL* 235*B*, *RL* 325*A* or *RL* 325*B* |
    | *L* 3S | *RL* 325*A*, *RL* 325*B* or *RL* 355 |
    | *L* 51S | *RL* 5*N*390 |
    | *L* 91S | *RL* 9*N*490 |
    | NOTES;<br>(1) Notwithstanding the requirements in this Table, normal or higher strength steels may be used for deposited metal test assembly. In this case, test assemblies of grade *L* 91 are to be appropriately buttered.<br>(2) The tensile strength of higher strength steels *AH* 32, *DH* 32, *EH* 32 and *FH* 32 used in butt weld test assemblies is to be greater than 490 $\mathrm{N}/mm ^{2}$. |   |
- **4.** **Deposited metal test**
  - **(1)** *Welding of Deposited metal test assemblies*
  - **(2)** *Chemical analysis*
    The chemical analysis of the deposited weld metal in each test assembly is to be supplied by the manufacturer and is to include the content of all significant alloying element.
  - **(3)** *Deposited metal tensile test*

    **Table 2.2.46 Tensile and Impact Test Requirements for Deposited Metal test** ***(2017)*** ***(2021)***

    | Grade of welding consumables | Tensile strength ($\mathrm{N}/mm ^{2}$) | Yield strength<br>($\mathrm{N}/mm ^{2}$) | Elongation ($\%$) | Impact test |   |
    | --- | --- | --- | --- | --- | --- |
    | Grade of welding consumables | Tensile strength ($\mathrm{N}/mm ^{2}$) | Yield strength<br>($\mathrm{N}/mm ^{2}$) | Elongation ($\%$) | Test temp.<br>(℃) | Average absorbed energy (J) |
    | 1*S* | 400 ∼ 560 | 305 min. | 22 min. | 20 | 47 min. |
    | 2*S* | 400 ∼ 560 | 305 min. | 22 min. | 0 | 47 min. |
    | 3*S* | 400 ∼ 560 | 305 min. | 22 min. | －20 | 47 min. |
    | 1*YS* | 490 ∼ 660 | 375 min. | 22 min. | 20 | 47 min. |
    | 2*YS* | 490 ∼ 660 | 375 min. | 22 min. | 0 | 47 min. |
    | 3*YS* | 490 ∼ 660 | 375 min. | 22 min. | －20 | 47 min. |
    | 4*YS* | 490 ∼ 660 | 375 min. | 22 min. | －40 | 47 min. |
    | 5*YS* | 490 ∼ 660 | 375 min. | 22 min. | －60 | 47 min. |
    | 2*Y*40*S* | 510 ∼ 690 | 400 min. | 22 min. | 0 | 47 min. |
    | 3*Y*40*S* | 510 ∼ 690 | 400 min. | 22 min. | －20 | 47 min. |
    | 4*Y*40*S* | 510 ∼ 690 | 400 min. | 22 min. | －40 | 47 min. |
    | 5*Y*40*S* | 510 ∼ 690 | 400 min. | 22 min. | －60 | 47 min. |
    | 3*Y*47*S* | 570 ∼ 720 | 460 min. | 19 min. | －20 | 64 min. |
    | *L* 1*S* | 400 ∼ 560 | 305 min. | 22 min. | －40 | 34 min. |
    | *L* 2*S* | 440 ∼ 610 | 345 min. | 22 min. | －60 | 34 min. |
    | *L* 3*S* | 490 ∼ 660 | 375 min. | 21 min. | －60 | 34 min. |
    | *L* 51*S* | 530 min | 375 min.<sup>(1)</sup> | 25 min. | －120 | 27 min. |
    | *L* 91*S* | 590 min | 375 min.<sup>(1)</sup> | 25 min. | －196 | 27 min. |
    | NOTE:<br>(1) 0.2 % yield stress |   |   |   |   |   |
  - **(4)** *Deposited metal impact tests*
- **5.** **Butt weld test**
  - **(1)** *Welding of butt weld test assemblies*
  - **(2)** *Butt weld tensile tests*

    **Table 2.2.47 Tensile and Impact Test Requirements for Butt weld test** ***(2017) (2021)***

    | Grade of welding consumables | Tensile strength<br>($\mathrm{N}/mm ^{2}$) | Impact test |   |   |
    | --- | --- | --- | --- | --- |
    | Grade of welding consumables | Tensile strength<br>($\mathrm{N}/mm ^{2}$) | Test temp.<br>(℃) | Average absorbed energy (J) |   |
    | Grade of welding consumables | Tensile strength<br>($\mathrm{N}/mm ^{2}$) | Test temp.<br>(℃) | Flat, Horizontal Overhead | Vertical upward, Vertical downward |
    | 1*S* | 400 min. | 20 | 47 min. | 34 min. |
    | 2*S* | 400 min. | 0 | 47 min. | 34 min. |
    | 3*S* | 400 min. | －20 | 47 min. | 34 min. |
    | 1*YS* | 490 min. | 20 | 47 min. | 34 min. |
    | 2*YS* | 490 min. | 0 | 47 min. | 34 min. |
    | 3*YS* | 490 min. | －20 | 47 min. | 34 min. |
    | 4*YS* | 490 min. | －40 | 47 min. | 34 min. |
    | 5*YS* | 490 min. | －60 | 47 min. | 34 min. |
    | 2*Y*40*S* | 510 min. | 0 | 47 min. | 39 min. |
    | 3*Y*40*S* | 510 min. | －20 | 47 min. | 39 min. |
    | 4*Y*40*S* | 510 min. | －40 | 47 min. | 39 min. |
    | 5*Y*40*S* | 510 min. | －60 | 47 min. | 39 min. |
    | 3*Y*47*S* | 570 min. | －20 | 64 min. | 64 min. |
    | *L* 1*S* | 400 min. | －40 | 27 min. | 27 min. |
    | *L* 2*S* | 440 min. | －60 | 27 min. | 27 min. |
    | *L* 3*S* | 490 min. | －60 | 27 min. | 27 min. |
    | *L* 51*S* | 530 min. | －120 | 27 min. | 27 min. |
    | *L* 91*S* | 630 min. | －196 | 27 min. | 27 min. |
  - **(3)** *Butt weld bend test*
  - **(4)** *Butt weld Impact test*
- **6.** **Fillet weld test assemblies**
  - **(1)** *Welding of fillet weld test assemblies* The test assemblies are to be in accordance with the requirements in **602. 7** (1).
  - **(2)** *Fillet weld macro-structure test* The macro-structure test is to be correspondingly in accordance with the requirements in **602. 7** (2).
  - **(3)** *Fillet weld hardness test* The hardness test is to be correspondingly in accordance with the requirements in **602. 7** (3).
  - **(4)** *Fillet weld fracture test* The fracture test is to be correspondingly in accordance with the requirements in **602. 7** (4).
- **7.** **Hydrogen test**
  Flux-cored or flux-coated wires which have satisfied the requirements for Grades 2*S*, 2*YS*, 2*Y*40*S*, 3*S*, 3*YS*, 3*Y*40*S*, 4*YS* or 4*Y*40*S* may, at manufacturer's option, be submitted to the hydrogen test as detailed in **602. 6** using the manufacturer's recommended welding conditions and adjusting the deposition rate to give a weight of weld deposit per sample similar to that deposited when using manual electrodes.
- **8.** **Annual inspections**
  - **(1)** In the annual inspections, tests specified in the following (2) are to be conducted for each brand of the approved consumables, and they are to be passed satisfactorily.
  - **(2)** The kinds of test, etc. in the annual inspection are to be as given in **Table 2.2.48**.

    **Table 2.2.48 Kind of Test for Annual Inspection**

    | Kind of test | Test assembly |   |   |   |   | Kind and no. of test specimens taken from test assembly |
    | --- | --- | --- | --- | --- | --- | --- |
    | Kind of test | Welding position | Diameter of wire (mm) | Number | Dimension | Thickness (mm) | Kind and no. of test specimens taken from test assembly |
    | Deposited metal test | Flat | <sup>(1)</sup> | 1 | **Fig 2.2.22** | 20 | Tensile test specimen : 1<br>Impact test specimen : 3 |
    | NOTE:<br>(1) The diameters of the wire are to be within the range specified by the manufacturers. |   |   |   |   |   |   |
  - **(3)** The welding procedures and requirements for test assemblies of tests specified in the preceding (2) are to be as specified in **Par 4.**
- **9.** **Changes in grades**
  - **(1)** Where changes in the grades relating to the strength or toughness or hydrogen of welding consumables approved are to be made, tests specified in the following (2), (3) and (4) are to be carried out and satisfactorily passed in accordance with the requirements in **601. 6** (3). *(2017)*
  - **(2)** For changes in the grades relating to strength, the butt weld tests, specified in the annual inspection of **Par 8** and in the requirements of **Par 3** (1), are to be conducted.
  - **(3)** For changes in the grades relating to toughness, the butt weld impact tests, specified in the annual inspection of **Par 8** and in the requirements of **Par 3** (1), are to be conducted.
  - **(4)** For uprating of hydrogen, the hydrogen test, specified in the annual inspection of **Par 8** and in the requirements of **Par 3** (1), are to be conducted. *(2017)*

#### 605. Electro-slag and electro-gas welding consumables

- **1.** **Application**
  Electro-slag and electro-gas welding consumables for normal strength and higher strength steels (hereinafter referred to as "welding consumables") are to be in accordance with the requirements in 605.
- **2.** **Grades and marks**
  Welding consumables are classified as specified in **Table 2.2.49**.

  **Table 2.2.49 Grades and Marks** ***(2021)***

  | For normal strength steel | For higher strength steel |
  | --- | --- |
  | 1*V*, 2*V*, 3*V* | 1*YV*, 2*YV*, 3*YV*, 4*YV*, 5*YV*<br>2*Y*40*V*, 3*Y*40*V*, 4*Y*40*V*, 5*Y*40*V, 3Y*47*V* |
- **3.** **General provisions for tests**
  - **(1)** Kinds of test, number, thickness and dimensions of test assemblies, grades and number of test specimens to be taken from each test assembly for welding consumables are to be as given in **Table 2.2.50**.

    **Table 2.2.50 Kinds of Test for Electro-Slag and Electro-Gas Welding Consumables**

    | Kind of test | Test assembly^(^1) |   |   | Kinds and no. of test specimens taken from test assembly |
    | --- | --- | --- | --- | --- |
    | Kind of test | Number | Dimensions | Thickness (mm)^(^2) | Kinds and no. of test specimens taken from test assembly |
    | Butt weld test | 1 | **Fig 2.2.33** | 20 ~ 25 | Tensile test specimen: 2<br>Longitudinal tensile test specimen: 2<br>Side bend test specimen: 2<br>Impact test specimen: 6<br>Macro structure test specimen: 2 |
    | Butt weld test | 1 | **Fig 2.2.33** | 35 ~ 40 | Tensile test specimen: 2<br>Longitudinal tensile test specimen: 2<br>Side bend test specimen: 2<br>Impact test specimen: 6<br>Macro structure test specimen: 2 |
    | NOTE:<br>(1) Where approval is requested for welding of both normal strength and higher strength steel two assemblies are to be prepared using higher strength steel. Two assemblies prepared using normal strength steel may also be required at the discretion of the Society.<br>(2) Where thickness is restricted by welding process, thickness of test assemblies may be changed upon approval of the Society. In this case, the maximum test thickness is to be taken as the maximum applicable thickness. |   |   |   |   |
  - **(2)** Steel plates to be used for test assemblies are to be as given in **Table 2.2.51**, appropriate to the kind of welding consumables.
  - **(3)** For the approval of welding consumables, the tests specified in the preceding (1) are to be conducted for each brand of welding consumables.
  - **(4)** The welding conditions used such as amperage, voltage, travel speed, etc. are to be within the range recommended by the manufacturer for normal good welding practice. Where a filler metal is stated to be suitable for both alternating current (AC) and direct current (DC), AC is to be used for the preparation of the test assemblies.
  - **(5)** After welding, the test assemblies are not to be subjected to any heat treatment.
  - **(6)** It is recommended that the welded assemblies be subjected to a radiographic examination to ascertain that there are any defects in the weld prior to the preparation of test specimens.

    **Table 2.2.51 Grades of Steel used for Test Assembly** ***(2021)***

    | Grade of welding material | Grade of steel used for test assembly<sup>(1)</sup>(2) |
    | --- | --- |
    | 1*V* | *A* |
    | 2*V* | *A*, *B* or *D* |
    | 3*V* | *A*, *B*, *D* or *E* |
    | 1*YV* | *AH* 32 or *AH* 36 |
    | 2*YV* | *AH* 32, *AH* 36, *DH* 32 or *DH* 36 |
    | 3*YV* | *AH* 32, *AH* 36, *DH* 32, *DH* 36, *EH* 32 or *EH* 36 |
    | 4*YV* | *AH* 32, *AH* 36, *DH* 32, *DH* 36, *EH* 32, *EH* 36, *FH* 32 or *FH* 36 |
    | 5*YV* | *AH* 32, *AH* 36, *DH* 32, *DH* 36, *EH* 32, *EH* 36, *FH* 32 or *FH* 36 |
    | 2*Y*40*V* | *AH* 40 or *DH* 40 |
    | 3*Y*40*V* | *AH* 40, *DH* 40 or *EH* 40 |
    | 4*Y*40*V* | *AH* 40, *DH* 40, *EH* 40 or *FH* 40 |
    | 5*Y*40*V* | *AH* 40, *DH* 40, *EH* 40 or *FH* 40 |
    | 3*Y*47*V* | *EH* 47-*H* |
    | NOTE:<br>(1) The tensile strength of higher strength steels of *AH* 32, *DH* 32, *EH* 32 and *FH* 32 used in the test assemblies is to be greater than 490 $\mathrm{N}/mm ^{2}$.<br>(2) This is in respect of the content of grain refining elements, and if general approval is required, a niobium treated steel is to be used for the approval tests. |   |
- **4.** **Butt weld test**
  - **(1)** *Welding of butt weld test assemblies*
    ![](images/image126.png)
    **Fig 2.2.33 Butt Weld Assembly (Electro-slag and electrode-gas welding, Unit : mm)**
  - **(2)** *Tensile test*

    **Table 2.2.52 Tensile and Impact Test Requirements for Butt weld test** ***(2021)***

    | Grade of welding consumables | Tensile strength<br>($\mathrm{N}/mm ^{2}$) | Longitudinal Tensile Test |   |   | Impact test |   |
    | --- | --- | --- | --- | --- | --- | --- |
    | Grade of welding consumables | Tensile strength<br>($\mathrm{N}/mm ^{2}$) | Tensile strength<br>($\mathrm{N}/mm ^{2}$) | Yield strength<br>($\mathrm{N}/mm ^{2}$) | Elongation<br>($\%$) | Test temp.<br>(℃) | Average absorbed energy (J) |
    | 1*V* | 400 min. | 400 ∼ 560 | 305 min. | 22 min. | 20 | 34 min. |
    | 2*V* | 400 min. | 400 ∼ 560 | 305 min. | 22 min. | 0 | 34 min. |
    | 3*V* | 400 min. | 400 ∼ 560 | 305 min. | 22 min. | -20 | 34 min. |
    | 1*YV* | 490 min. | 490 ∼ 660 | 375 min. | 22 min. | 20 | 34 min. |
    | 2*YV* | 490 min. | 490 ∼ 660 | 375 min. | 22 min. | 0 | 34 min. |
    | 3*YV* | 490 min. | 490 ∼ 660 | 375 min. | 22 min. | -20 | 34 min. |
    | 4*YV* | 490 min. | 490 ∼ 660 | 375 min. | 22 min. | -40 | 34 min. |
    | 5*YV* | 490 min. | 490 ∼ 660 | 375 min. | 22 min. | -60 | 34 min. |
    | 2*Y*40*V* | 510 min. | 510 ∼ 690 | 400 min. | 22 min. | 0 | 39 min. |
    | 3*Y*40*V* | 510 min. | 510 ∼ 690 | 400 min. | 22 min. | -20 | 39 min. |
    | 4*Y*40*V* | 510 min. | 510 ∼ 690 | 400 min. | 22 min. | -40 | 39 min. |
    | 5*Y*40*V* | 510 min. | 510 ∼ 690 | 400 min. | 22 min. | -60 | 39 min. |
    | 3*Y*47*V* | 570 min. | 570 ∼ 720 | 460 min. | 19 min. | -20 | 64 min. |
  - **(3)** *Bend test*
  - **(4)** *Impact test*
    ![Fig 2.2.34 Position of Impact Specimen (Unit : mm, t = Plate thickness)](images/image127.png)
    **Fig 2.2.34 Position of Impact Specimen** (Unit : mm, t = Plate thickness)
  - **(5)** *Macro-structure test*
- **5.** **Annual inspections**
  - **(1)** In the annual inspection, tests specified in the following (2) are to be conducted for each brand of the approved materials, and they are to be passed satisfactorily.
  - **(2)** The kinds of test, etc. in the annual inspections are to be as given in **Table 2.2.53**.
  - **(3)** The welding procedures and requirements for test assemblies of tests specified in the preceding (2) are to be as specified in **Par 4.**

    **Table 2.2.53 Kind of Test for Annual Inspection**

    | Kind of test | Test assembly |   |   | Kinds and no. of test specimens taken from test assembly |
    | --- | --- | --- | --- | --- |
    | Kind of test | Number | Dimensions | Thickness (mm)^(^1) | Kinds and no. of test specimens taken from test assembly |
    | Butt weld test | 1 | **Fig 2.2.33** | 20 ~ 25 | Tensile test specimen: 1<br>Longitudinal Tensile test specimen: 1<br>Side bend test specimen: 2<br>Impact test specimen: 6^(^1) |
    | NOTE:<br>(1) One set of three impact test specimens may be taken from the centre of welded part. where approved by the Society. |   |   |   |   |
- **6.** **Changes in grades**
  Where changes in the grades relating to the strength or toughness of welding consumables approved are to be made, tests specified in **Par 3** (1) are to be conducted and satisfactorily passed in accordance with the requirements in **601. 6** (3).

#### 606. One side welding consumables for normal strength steels, higher strength steels and steels for low temperature service.

- **1.** **Application**
  - **(1)** Welding consumables for normal strength steels, higher strength steels and steels for low temperature service given in the following (a) through (c) (hereinafter referred to as "one side automatic welding consumables") are to be subjected to the approval tests and annual inspections in accordance with the requirements in **606**.
  - **(2)** Approval tests and annual inspections of one side covered electrodes for normal strength steels, higher strength steels and steels for low temperature service, and one side semi-automatic welding consumables are to be as deemed appropriate by the Society. **【See Guidance】**
  - **(3)** Approval tests and annual inspections for one side automatic welding consumables of muitiple electrodes are to be as deemed appropriate by the Society. **【See Guidance】**
- **2.** **Grades and marks**
  - **(1)** One side automatic welding consumables are classified as specified in **603. 2.** Further, one side automatic welding consumables which have passed the tests for each welding procedure given in **Table 2.2.55** are to be appended with the suffixes given in **Table 2.2.54** at the end of their marks.
  - **(2)** In the preceding (1), a suffix G will be added to the grade mark for gas shielded arc one side automatic welding consumables, and a suffix N will be added for self-shielded wire one side automatic welding consumables. Further, the type of gas used is to be as specified in **Table 2.2.37** and the suffix given in **Table 2.2.37** will be added after the suffix G. (e.g. 3*Y SMR G*(*M*1))

    **Table 2.2.54 Marks**

    | Welding technique^(^1) | Marks |
    | --- | --- |
    | One-run technique | *SR* |
    | Multi-run technique | *MR* |
    | One-run and multi-run technique | *SMR* |
    | NOTE:<br>(1) One-run or multi-run technique refers to a welding process which performed in one pass or multiple passes respectively regardless of the number of electrodes. |   |
- **3.** **General provisions for tests**
  - **(1)** Kinds of test, number, thickness and dimensions of test assemblies, grades and number of test specimens to be taken from each test assembly for one side automatic welding consumables are to be as given in **Table 2.2.55**.
  - **(2)** Steel plates to be used for test assemblies are to be as given in **Table 2.2.56**.
  - **(3)** For the approval of one side automatic welding consumables, the tests specified in the preceding (1) are to be conducted for each brand of one side automatic welding consumables.
  - **(4)** For gas shield arc one side automatic welding consumables, the test in the preceding (3) is to be performed for each type of gas given in **Table 2.2.37**. When the manufacturer of the material recommends gas types of the group of *M*1, *M*2, *M*3 or *C* in **Table 2.2.37** and the test is satisfactorily conducted in accordance with the preceding (3) on one of the gas type, the test on the other gas types belonging to the same group is allowed to be dispensed with at the discretion of the Society.

    **Table 2.2.55 Kinds of Test for One-side Automatic Welding Consumables** ***(2017) (2021)***

    | Grade of welding consumables | Welding technique | Kind of test^(^4) | Test assembly |   |   | Kind and number of test specimens taken from test assembly |
    | --- | --- | --- | --- | --- | --- | --- |
    | Grade of welding consumables | Welding technique | Kind of test^(^4) | Number | Thickness (mm)^(^1) | Dimension | Kind and number of test specimens taken from test assembly |
    | 1, 2, 3,<br>1*Y*, 2*Y*,<br>3*Y*, 4*Y*, 5*Y*,<br>2*Y*40, 3*Y*40,<br>4*Y*40, 5*Y*40, 3*Y*47<br>*L*1, *L*2, *L*3, *L*51, *L*91 | One-run technique | Butt weld test | 1 | 12 ~ 15 | **Fig 2.2.35** | Tensile test specimen: 2<br>Longitudinal tensile test specimen: 1<br>Face bend specimen: 1<br>Root bend specimen: 1<br>Impact test specimen: 6<br>Macro-structure test specimen: 1 |
    | 1, 2, 3,<br>1*Y*, 2*Y*,<br>3*Y*, 4*Y*, 5*Y*,<br>2*Y*40, 3*Y*40,<br>4*Y*40, 5*Y*40, 3*Y*47<br>*L*1, *L*2, *L*3, *L*51, *L*91 | One-run technique | Butt weld test | 1 | Maximum thickness | **Fig 2.2.35** | Tensile test specimen: 2<br>Longitudinal tensile test specimen: 1<br>Face bend specimen: 1<br>Root bend specimen: 1<br>Impact test specimen: 6<br>Macro-structure test specimen: 1 |
    | 1, 2, 3,<br>1*Y*, 2*Y*,<br>3*Y*, 4*Y*, 5*Y*,<br>2*Y*40, 3*Y*40,<br>4*Y*40, 5*Y*40, 3*Y*47<br>*L*1, *L*2, *L*3, *L*51, *L*91 | Multi-run technique | Butt weld test | 1 | 15 ~ 25 | **Fig 2.2.35** | Tensile test specimen: 2<br>Longitudinal tensile test specimen: 1<br>Face bend specimen :1<br>Root bend Specimen: 1<br>Impact test specimen: 6<br>Macro-structure test specimen: 1 |
    | 1, 2, 3,<br>1*Y*, 2*Y*,<br>3*Y*, 4*Y*, 5*Y*,<br>2*Y*40, 3*Y*40,<br>4*Y*40, 5*Y*40, 3*Y*47<br>*L*1, *L*2, *L*3, *L*51, *L*91 | Multi-run technique | Butt weld test | 1 | 35 | **Fig 2.2.35** | Tensile test specimen: 2<br>Longitudinal tensile test specimen: 1<br>Face bend specimen :1<br>Root bend Specimen: 1<br>Impact test specimen: 6<br>Macro-structure test specimen: 1 |
    | 1, 2, 3,<br>1*Y*, 2*Y*,<br>3*Y*, 4*Y*, 5*Y*,<br>2*Y*40, 3*Y*40,<br>4*Y*40, 5*Y*40, 3*Y*47<br>*L*1, *L*2, *L*3, *L*51, *L*91 | One-run and Multi-run technique | Butt weld test | 1 | Maximum thickness^(^2) | **Fig 2.2.35** | Tensile test specimen: 2<br>Longitudinal tensile test specimen: 1<br>Face bend specimen: 1<br>Root bend specimen: 1<br>Impact test specimen: 6<br>Macro-structure test specimen: 1 |
    | 1, 2, 3,<br>1*Y*, 2*Y*,<br>3*Y*, 4*Y*, 5*Y*,<br>2*Y*40, 3*Y*40,<br>4*Y*40, 5*Y*40, 3*Y*47<br>*L*1, *L*2, *L*3, *L*51, *L*91 | One-run and Multi-run technique | Butt weld test | 1 | 35^(^3) | **Fig 2.2.35** | Tensile test specimen: 2<br>Longitudinal tensile test specimen: 1<br>Face bend specimen: 1<br>Root bend specimen: 1<br>Impact test specimen: 6<br>Macro-structure test specimen: 1 |
    | NOTES:<br>(1) Where thickness is restricted by welding process, thickness of test assemblies may be changed upon approval of the Society. In this case, the maximum test thickness is to be taken as the maximum applicable thickness.<br>(2) Thickness of test assembly for one run technique.<br>(3) Thickness of test assembly for multi-run technique.<br>(4) The hydrogen test may be carried out according to the manufacturer's request. |   |   |   |   |   |   |

    **Table 2.2.56 Grades of Steel used for Test Assembly** ***(2017) (2021)***

    | Grade of welding consumables | Grade of steel used for test assembly<sup>(1)</sup> |
    | --- | --- |
    | 1 | *A* |
    | 2 | *A*, *B* or *D* |
    | 3 | *A*, *B*, *D* or *E* |
    | 1*Y* | *AH* 32 or *AH* 36 |
    | 2*Y* | *AH* 32, *AH* 36, *DH* 32 or *DH* 36 |
    | 3*Y* | *AH* 32, *AH* 36, *DH* 32, *DH* 36, *EH* 32 or *EH* 36 |
    | 4*Y* | *AH* 32, *AH* 36, *DH* 32, *DH* 36, *EH* 32, *EH* 36, *FH* 32 or *FH* 36 |
    | 5*Y* | *AH* 32, *AH* 36, *DH* 32, *DH* 36, *EH* 32, *EH* 36, *FH* 32 or *FH* 36 |
    | 2*Y*40 | *AH* 40 or *DH* 40 |
    | 3*Y*40 | *AH* 40, *DH* 40 or *EH* 40 |
    | 4*Y*40 | *AH* 40, *DH* 40, *EH* 40 or *FH* 40 |
    | 5*Y*40 | *AH* 40, *DH* 40, *EH* 40 or *FH* 40 |
    | 3*Y*47 | *EH* 47-*H* |
    | *L* 1 | *E or RL* 235*A* |
    | *L* 2 | *E*, *RL* 235*A*, *RL* 235*B*, *RL* 325*A* or *RL* 325*B* |
    | *L* 3 | *RL* 325*A*, *RL* 325*B* or *RL* 355 |
    | *L* 51 | *RL* 5*N*390 |
    | *L* 91 | *RL* 9*N*490 |
    | NOTE:<br>(1) The tensile strength of higher strength steels *AH* 32, *DH* 32, *EH* 32 and *FH* 32 used in the test assemblies is to be greater than 490 $\mathrm{N}/mm ^{2}$ |   |
  - **(5)** The combination of one side automatic welding materials are classified as given in **Table 2.2.57**, appropriate to the welding procedure.

    **Table 2.2.57 Combinations of One Side Automatic Welding Consumables**

    | Welding technique | Combinations of welding consumables |
    | --- | --- |
    | Submerged one side automatic welding | Wire + Flux + Iron powder + Backing |
    | Gas shielded arc one side automatic welding | Wire + Gas + Iron powder + Backing |
    | Self-shielded arc one side automatic welding | Wire + Iron powder + Backing |
    | NOTE: Where iron powder is not used, iron powder is excluded in this Table. |   |
  - **(6)** The welding conditions used such as amperage, voltage, travel speed, etc. are to be within the range recommended by the manufacturer for normal good welding practice. Where a filler metal is stated to be suitable for both alternating current (AC) and direct current (DC), AC is to be used for the preparation of the test assemblies.
  - **(7)** After welding, the test assemblies are not to be subjected to any heat treatment.
  - **(8)** It is recommended that the welded assemblies be subjected to a radiographic examination to ascertain that there are any defects in the weld prior to the preparation of test specimens.
- **4.** **Butt weld test assemblies with one-run and multi-run technique**
  - **(1)** *Welding of butt weld test assemblies with one-run and multi-run technique*
    ![](images/image128.png)
    **Fig 2.2.35 Butt Weld Test Assembly with One-run and Multi-run Technique (Unit : mm, t= Plate thickness)**
  - **(2)** *Butt weld tensile test with one-run and multi-run technique*
    The longitudinal axis of test specimen coincides with the centre of weld and the mid-thickness of plate.
  - **(3)** *Butt weld bend test with one-run and multi-run technique* The bend tests are to comply with the requirements in **603. 6. (4).**
  - **(4)** *Butt weld impact test with one-run and multi-run technique*
    ![](images/image129.png)
    **Fig 2.2.36 Position of Impact Test Specimen for Butt Weld with One-run and Multi-run Technique (Unit : mm, t = Plate thickness)**
  - **(5)** *Butt weld macro-structure test with one-run and multirun technique*
- **5.** **Hydrogen test**
  The hydrogen test is to be in accordance with **602. 6** of the Rules
- **6.** **Annual inspections**
  - **(1)** In the annual inspection, tests specified in the following (2) are to be conducted for each brand of the approved consumables, and they are to be passed satisfactorily.
  - **(2)** The kinds of test, etc. in the annual inspection are to be as given in **Table 2.2.58**.

    **Table 2.2.58 Kinds of Test for Annual Inspection** ***(2017) (2021)***

    | Grade of welding consumables | Welding technique | Kind of test | Test assembly |   |   | Kind and number of test specimens taken from test assembly |
    | --- | --- | --- | --- | --- | --- | --- |
    | Grade of welding consumables | Welding technique | Kind of test | Number | Dimension | Thickness (mm)^(^1) | Kind and number of test specimens taken from test assembly |
    | 1, 2, 3,<br>1*Y*, 2*Y*,<br>3*Y*, 4*Y*, 5*Y*,<br>2*Y*40, 3*Y*40,<br>4*Y*40, 5*Y*40, 3*Y*47,<br>*L*1, *L*2, *L*3, *L*51, *L*91 | One-run technique | Butt weld test^(^2) | 1 | **Fig 2.2.35** | 20 | Tensile test specimen: 1<br>Longitudinal tensile test specimen: 1<br>Face bend specimen: 1<br>Root bend specimen: 1<br>Impact test specimen: 3^(^3) |
    | 1, 2, 3,<br>1*Y*, 2*Y*,<br>3*Y*, 4*Y*, 5*Y*,<br>2*Y*40, 3*Y*40,<br>4*Y*40, 5*Y*40, 3*Y*47,<br>*L*1, *L*2, *L*3, *L*51, *L*91 | Multi-run technique | Butt weld test^(^2) | 1 | **Fig 2.2.35** | 20~25 | Tensile test specimen: 1<br>Longitudinal tensile test specimen: 1<br>Face bend specimen: 1<br>Root bend specimen: 1<br>Impact test specimen: 3^(^3) |
    | 1, 2, 3,<br>1*Y*, 2*Y*,<br>3*Y*, 4*Y*, 5*Y*,<br>2*Y*40, 3*Y*40,<br>4*Y*40, 5*Y*40, 3*Y*47,<br>*L*1, *L*2, *L*3, *L*51, *L*91 | One-run and Multi-run technique | Butt weld test^(^2) | 1 | **Fig 2.2.35** | 20~25 | Tensile test specimen: 1<br>Longitudinal tensile test specimen: 1<br>Face bend specimen: 1<br>Root bend specimen: 1<br>Impact test Specimen: 3^(^3) |
    | NOTES:<br>(1) Where the thickness of test assemblies is changed according to Note (1) of **Table 2.2.55**, the maximum test thickness for approval test is to be applied.<br>(2) The butt weld tests for one-run and multi-run technique are to be carried out by one-run technique.<br>(3) The positions of notch and selection of impact test specimens are to be as given in **F ig 2 .2.36** (b). |   |   |   |   |   |   |
  - **(3)** The welding procedures and requirements of test assemblies for tests in the preceding (2) are to be as specified in **Par 4.**
- **7.** **Changes in grades**
  Where changes in the grades relating to the strength or toughness of one side automatic welding consumables approved are to be made, all the tests specified in **Par 3** (1) are to be carried out and satisfactorily passed in accordance with the requirements in **601. 6** (3).

#### 607. Welding consumables for stainless steel

- **1.** **Application**
  - **(1)** Welding consumables for stainless steels specified in **Ch 1, Sec 3** (hereinafter referred to as "welding consumables") are to be subjected to the approval tests and annual inspections in accordance with the requirements in **607.**
  - **(2)** Welding consumables for duplex stainless steel is to be in accordance with the Guidance in relating to Rules. **【See Guidance】**
- **2.** **Grades and marks**
  - **(1)** Welding consumables are classified as specified in **Table 2.2.59**.
  - **(2)** Submerged arc welding consumables which have passed the tests for each welding process given in **Table 2.2.61** are to be appended with the suffixes shown in **Table 2.2.60** at the end of their marks.
  - **(3)** For flux cored wire semi-automatic welding consumables in the preceding (1), a suffix G will be added to the grade mark for welding consumables which use shield gas, and a suffix N will be added to the grade marks for welding consumables which do not used shield gas. Further, the type of shield gas used is to be as specified in **Table 2.2.37** and the suffix given in **Table 2.2.37** will be added after the suffix G. (e.g. *RW* 308*G* (C))

    **Table 2.2.59 Grades and Marks of Welding Consumables**

    | Electrode for manual<br>arc welding | Material for TIG and MIG welding | Flux cored wire semi-automatic welding | Consumables for submerged welding |
    | --- | --- | --- | --- |
    | *RD* 308 | *RY* 308 | *RW* 308 | *RU* 308 |
    | *RD* 308*L* | *RY* 308*L* | *RW* 308*L* | *RU* 308*L* |
    | *RD* 309 | *RY* 309 | *RW* 309 | *RU* 309 |
    | *RD* 309*L* | *RY* 309*L* | *RW* 309*L* | - |
    | *RD* 309*Mo* | *RY* 309*Mo* | *RW* 309*Mo* | *RU* 309*Mo* |
    | *RD* 309*MoL* | - | *RW* 309*MoL* | - |
    | *RD* 310 | *RY* 310 | *RW* 310 | *RU* 310 |
    | - | *RY* 310*S* | - | - |
    | *RD* 310*Mo* | - | - | - |
    | *RD* 316 | *RY* 316 | *RW* 316 | *RU* 316 |
    | *RD* 316*L* | *RY* 316*L* | *RW* 316*L* | *RU* 316*L* |
    | *RD* 317 | *RY* 317 | *RW* 317 | *RU* 317 |
    | *RD* 317*L* | *RY* 317*L* | *RW* 317*L* | *RU* 317*L* |
    | - | *RY* 321 | - | - |
    | *RD* 347 | *RY* 347 | *RW* 347 | *RU* 347 |

    **Table 2.2.60 Marks**

    | Welding technique | Marks |
    | --- | --- |
    | Multi-run technique | *M* |
    | Two-run technique | *T* |
    | Multi-run and Two-run technique | *TM* |
- **3.** **General provisions for tests**
  - **(1)** Kinds of test, number, thickness and dimensions of test assemblies, diameter of wire used for welding, grades and number of test specimens to be taken from each test assembly in each welding position for welding consumables are to be as given in **Table 2.2.61**. However, additional tests appropriate to steels, such as test on corrosion-resistance test, impact test, macro etching test, etc., except the test given in **Table 2.2.61** may be required where deemed necessary by the Society. **【See Guidance】**
  - **(2)** Steel plates to be used for test assemblies are to be as given in **Table 2.2.62** according to the grades of welding consumables, or other materials recognized by the Society may be used. *(2020)*
  - **(3)** For the approval of welding consumables, the tests specified in the preceding (1) are to be conducted for each brand of welding consumables.
  - **(4)** For flux cored wire semi-automatic welding materials, which use shield gas, the test in the preceding (3) is to be performed for each type of gas given in **Table 2.2.37**. When the manufacturer of the consumables recommends gas types of the group of *M* 1, *M* 2, *M* 3 or C in **Table 2.2.37** and the test is satisfactorily conducted in accordance with the preceding (3) on one of the gas type, the test on the other gas types belonging to the same group is allowed to be dispensed with at the discretion of the Society.
  - **(5)** The welding conditions used such as amperage, voltage, travel speed, etc. are to be within the range recommended by the manufacturer for normal good welding practice. Where a filler metal is stated to be suitable for both alternating current (AC) and direct current (DC), AC is to be used for the preparation of the test assemblies.

    **Table 2.2.61 Kinds of Test of Welding Consumables for Stainless Steel**

    | Kind of welding consumables |   | Kind of test | Test assembly |   |   |   |   | Kind and number of test specimens taken from test assembly |
    | --- | --- | --- | --- | --- | --- | --- | --- | --- |
    | Kind of welding consumables |   | Kind of test | Thick-<br>ness<br>(mm) | No. | Welding position | Dia. of electrode or wire ^(^1) (mm) | Dimen-sion | Kind and number of test specimens taken from test assembly |
    | Electrode for manual arc welding |   | Deposited metal test | 12 | 1 | Flat | 3.2 | **Fig 2.2.37** | Tensile test specimen: 1 |
    | Electrode for manual arc welding |   | Deposited metal test | 20 | 1 | Flat | 4.0 | **Fig 2.2.37** | Tensile test specimen: 1 |
    | Electrode for manual arc welding |   | Butt weld test | 15~20 | 1 | Flat | 3.2 or 4.0 | **Fig 2.2.38** | Tensile test specimen: 1<br>Face bend Specimen: 1<br>Root bend specimen: 1 |
