Repository: kimghw/KR_RULES_ENG

# PART 2 Materials and Welding

> RULES FOR CLASSIFICATION OF STEEL SHIPS / RA-02-E / 2025 / EN

- [[R] CHAPTER 1 MATERIALS](01_R_CHAPTER 1 MATERIALS.md)
  - Section 1 General
  - Section 2 Test Specimens and Testing Procedures
  - Section 3 Rolled Steels
  - Section 4 Steel Tubes and Pipes
  - Section 5 Castings
  - Section 6 Steel Forgings
  - Section 7 Copper and Copper Alloy
  - Section 8 Aluminium Alloys
- [[R] CHAPTER 2 WELDING](02_R_CHAPTER 2 WELDING.md)
  - Section 1 General
  - Section 2 Test Specimens and Testing Procedures
  - Section 3 Welding Work and Inspection
  - Section 4 Welding Procedure Qualification Tests

File: RULES FOR CLASSIFICATION OF STEEL SHIPS/RA-02-E_PART 2 Materials and Welding/01_R_CHAPTER 1 MATERIALS.md (part 6 of 10)
# PART 2 Materials and Welding
  | Hot-finished seamless stainless steel pipe | Less than 50 | ± 0.5 mm | Thickness of pipe: Less than 4 *mm* | ± 0.5 mm |
  | Hot-finished seamless stainless steel pipe | 50 and over | ± 1 % | Thickness of pipe: 4 mm and over | ± 12.5 $\%$ |
  | Cold drawn seamless stainless pipe, automatic arc welded stainless steel pipe and electric-resistance welded stainless steel pipe | Less than 30 | ± 0.3 mm | Thickness of pipe: Less than 2 mm | ± 0.2 mm |
  | Cold drawn seamless stainless pipe, automatic arc welded stainless steel pipe and electric-resistance welded stainless steel pipe | 30mm and over | ± 1 $\%$ | Thickness of pipe:<br>2 mm and over | ± 10 $\%$ |
  | NOTE:<br>For hot finished seamless stainless steel pipes, the tolerance for deviation in wall thickness is to be 20 $\%$ and under of the thickness of the pipes. But, for stainless steel pipes less than 5.6 mm in thickness, this note is not applied. |   |   |   |   |
- **9.** **Quality**
  - **(1)** Each steel pipes are hydraulically or non-destructively tested and are free from leakages or harmful defects.
  - **(2)** The stainless steel pipes are to be of uniform quality and free from harmful defects.
- **10.** **Retest procedures**
  Where the tensile test or *flattening test* fails to meet the requirements, additional tests may be conducted according to the requirements given in **109.**
- **11.** **Marking**
  Stainless steel pipes which have satisfactorily complied with the required tests are to be marked with identification mark in accordance with the requirements in **402. 10.** However, the symbols indicating the manufacturing method of automatic arc welded steel pipes are to be as specified in the following:
  Automatic arc welded steel pipe : *-A*
  Automatic arc welded and cold finished steel pipe : *-A-C*
  Automatic arc welded and machined steel pipe : *-A-B*

#### 404. Steel pipes for low temperature service

- **1.** **Application**
  - **(1)** These requirements are to apply to the seamless steel pipes and electric resistance welded steel pipes not exceeding 25 mm in thickness, intended to be used at the design temperature lower than 0℃ in liquefied gas carriers (hereinafter referred to as "steel pipes").
  - **(2)** Any requirement regarding the steel pipes over 25 mm in thickness is left to the discretion of the Society. **【See Guidance】**
  - **(3)** Steel pipes having characteristics differing from those specified in **404.** are to comply with the requirements in **101. 2**.
- **2.** **Kinds**
  The steel pipes are classified as given in **Table 2.1.65**.
- **3.** **Deoxidation practice and chemical composition**
  The deoxidation practice and chemical composition of each grade are to comply with the requirements given in **Table 2.1.65**.

  **Table 2.1.65 Grades and Chemical Composition** ($\%$)

  | Grade | Deoxidation | *C* | *Si* | *Mn* | *P* | *S* | *Ni* |
  | --- | --- | --- | --- | --- | --- | --- | --- |
  | *RLPA* | Fully killed fine grain | 0.23 max. | 0.35 max. | 1.60 max. | 0.035 max. | 0.035 max. | ­ |
  | *RLPB* | Fully killed fine grain | 0.18 max. | 0.35 max. | 1.60 max. | 0.035 max. | 0.035 max. | ­ |
  | *RLPC* | Fully killed fine grain | 0.18 max. | 0.35 max. | 1.60 max. | 0.035 max. | 0.035 max. | ­ |
  | *RLP* 2 | Fully killed fine grain | 0.19 max. | 0.10~0.35 | 0.90 max. | 0.035 max. | 0.035 max. | 2.00~2.60 |
  | *RLP* 3 | Fully killed fine grain | 0.16 max. | 0.10~0.35 | 0.90 max. | 0.030 max. | 0.030 max. | 3.20~3.80 |
  | *RLP* 9 | Fully killed fine grain | 0.10 max. | 0.10~0.35 | 0.90 max. | 0.030 max. | 0.030 max. | 8.40~9.50 |
- **4.** **Heat treatment**
  The heat treatment of steel pipes is to comply with the requirements given in **Table 2.1.66**.
- **5.** **Mechanical properties**
  - **(1)** The mechanical properties of steel pipes are to comply with the following (a) to (d).
    The tensile test of steel pipes is to comply with the requirements given in **Table 2.1.66**.
    The impact test of steel pipes is to comply with the requirements given in **Table 2.1.66**.
    Flattening test is to be carried out in accordance with the requirements given in **402. 5** (2). Where this requirement is applied, the value of e is to be taken as 0.08. For steel pipes of 50 mm and under in outside diameter, the specimen for flattening test may be substituted for that for bend test. In this case, a test specimen of tubular section which is taken from the end of the steel pipe and has sufficient length is to stand being bent cold, up to the specified value in **Table 2.1.66**, without flaw and cracking on the outside of bent portion. Electric resistance welded steel pipes are to be bent at the place where the welded line is on the outside of bent portion.
  - **(2)** Where deemed necessary by the Society, other tests may be required in addition to the tests specified in (1)
  - **(3)** In the case of steel pipes in accordance with **Pt 7, Ch 5, Sec 17, 1712**.(Special requirements for ammonia) of the Rules, the specified value of the maximum yield stress or proof stress may be limited after approval by the Society. *(2023)*
- **6.** **Hydraulic test**
  All steel pipes are to be subjected to hydraulic test in accordance with the requirements given in **402. 6**.
- **7.** **Selection of test specimens**
  - **(1)** One sampling pipe is to be selected from each lot of 50 pipes or fraction thereof which are of the same charge, size and kind and are simultaneously heat treated. Each one specimen for tensile test and flattening test is to be taken from each sample pipe.
  - **(2)** One set of three specimens for impact test is to be taken from each sample pipe in accordance with **Fig 2.1.12**. Moreover, for electric resistance welded steel pipes, another set of three specimens is to be taken from the welded zone in accordance with **Fig 2.1.13**.

    **Table 2.1.66 Heat Treatment and Mechanical Properties**

    | Grade | Heat treatment | Tensile test ^(^1)(2)(3) |   |   |   | Bend test |   | Impact test |   |
    | --- | --- | --- | --- | --- | --- | --- | --- | --- | --- |
    | Grade | Heat treatment | Yield strength ($\mathrm{N}/mm ^{2}$) | Tensile strength ($\mathrm{N}/mm ^{2}$) | Elongation (%)<br>($L=5.65 \sqrt {A}$) |   | Inside radius of bend | Angle of bend<br>(°) | Test temp.<br>(℃) | Average absorbed energy<br>(*J*)^(^4) |
    | Grade | Heat treatment | Yield strength ($\mathrm{N}/mm ^{2}$) | Tensile strength ($\mathrm{N}/mm ^{2}$) | L | T | Inside radius of bend | Angle of bend<br>(°) | Test temp.<br>(℃) | Average absorbed energy<br>(*J*)^(^4) |
    | *RLPA* | Normalized, Normalized and tempered or Quenched and tempered | 205 min. | 380 min. | 26 min. | 19 min. | 6 times the outside diameter of steel pipe | 90 | -40^(^5) | 27 min. |
    | *RLPB* | Normalized, Normalized and tempered or Quenched and tempered | 205 min. | 380 min. | 26 min. | 19 min. | 6 times the outside diameter of steel pipe | 90 | -50^(^5) | 27 min. |
    | *RLPC* | Normalized, Normalized and tempered or Quenched and tempered | 205 min. | 380 min. | 26 min. | 19 min. | 6 times the outside diameter of steel pipe | 90 | -60^(^5) | 27 min. |
    | *RLP* 2 | Normalized, Normalized and tempered or Quenched and tempered | 245 min. | 450 min. | 20 min. | 14 min. | 6 times the outside diameter of steel pipe | 90 | -70 | 34 min. |
    | *RLP* 3 | Normalized, Normalized and tempered or Quenched and tempered | 245 min. | 450 min. | 20 min. | 14 min. | 6 times the outside diameter of steel pipe | 90 | -95 | 34 min. |
    | *RLP* 9 | Double normalized and tempered or Quenched and tempered | 520 min. | 690 min. | 15 min. | 11 min. | 6 times the outside diameter of steel pipe | 90 | -196 | 41 min. |
    | NOTES:<br>(1) *L* (or *T*) denotes that the longitudinal axis of the test specimen is arranged parallel (or normal) to the final direction of rolling.<br>(2) Where the nominal diameter of steel pipes is 200 mm and over, the tensile test specimen may be taken transversely.<br>(3) Where test specimen of non-tubular section is taken from electric resistance welded pipes, the test specimen is to be taken from the portion that does not include the welded line.<br>(4) When the absorbed energy of two or more test specimens among a set of test specimens is less in value than the specified average absorbed energy or when the absorbed energy of a single test specimen is less in value than 70% of the specified average absorbed energy, the test is considered to have failed.<br>(5) Impact test temperature for steel pipes specified in **Pt 7, Ch 5** is to be 5℃ below the design temperature or -20℃, whichever is the lower. |   |   |   |   |   |   |   |   |   |

    | ![](images/image26.png) |
    | --- |
    | **Fig 2.1.12 The position of selection for impact test specimen taken from the seamless steel pipes and other portions than weld zone of electric-resistance welded steel pipes** |

    | ![](images/image27.png) |
    | --- |
    | **Fig 2.1.13 The position of selection for impact test specimen taken from the weld zone of electric resistance welded steel pipes** |
- **8.** **Tolerance for dimensions**
  The tolerances for outside diameter and wall thickness of steel pipes are to be in accordance with the requirements given in **Table 2.1.67**.

  **Table 2.1.67 Tolerance for Outside Diameter and Wall Thickness**

  | Kind | Tolerance for outside diameter | Tolerance for wall thickness |
  | --- | --- | --- |
  | Hot-finished seamless steel pipe | D＜50 : ± 0.5 mm<br>50≤D＜250 : ± 1 %<br>(maximum value 2.0 mm)<br>250≤D : ± 0.8 % | t＜4 : ± 0.5 mm<br>t≥4 : ± 12.5 % |
  | Cold-drawn seamless steel pipe and Electric-resistance welded steel pipe | ± 0.8 %<br>(max. value 0.3 mm) | t＜2 : ± 0.2 mm<br>t≥2 : ± 10 % |
  | NOTE:<br>For hot-finished seamless steel pipes, the tolerance for deviation in wall thickness is to be 20 % or less of wall thickness, but it shall not be applied to the pipes less than 5.6 mm in wall thickness. |   |   |
- **9.** **Quality**
  The steel pipes are to be of uniform quality and free from harmful defects.
- **10.** **Retest procedures**
  - **(1)** Where other mechanical tests than impact tests fail to meet the requirements, additional tests may be carried out according to the requirements given in **109.**
  - **(2)** Regarding the impact tests, additional tests are to be carried out according to the requirements given in **301. 10** (3).
- **11.** **Marking**
  - **(1)** Marking for steel pipes is generally to comply with the requirements given in **402. 10.**.
  - **(2)** In case the requirement in Note (5) of **Table 2.1.66** has been applied, "impact test temperature T" is to be suffixed to the marking. (e.g. *RLPA*-25*T*)
  - **(3)** For steel pipes to which the requirements given in **5**. (3), the specified value of the maximum yield stress or proof stress and “A” are to be suffixed to the markings. (e.g. *RLPB*-440*A*) *(2023)*

#### 405. Header

- **1.** **Application**
  - **(1)** These requirements are to apply to the headers to be used for boilers.
  - **(2)** The headers having characteristics differing from those specified in **405.** are to comply with the requirements in **101. 2.**
- **2.** **Kinds**
  The headers are classified as specified in **Table 2.1.68**.

  **Table 2.1.68 Grades of Headers**

  | Grade | Grade 1 | Grade 2 | Grade 3 | Grade 4 | Grade 5 | Grade 6 |
  | --- | --- | --- | --- | --- | --- | --- |
  | Grade | *RBH* 1 | *RBH* 2 | *RBH* 3 | *RBH* 4 | *RBH* 5 | *RBH* 6 |
- **3.** **Heat treatment**
  Headers are to be heat treated by annealing or normalizing.
- **4.** **Chemical composition**
  The chemical composition of headers is to comply with the requirements given in **Table 2.1.69**.

  **Table 2.1.69 Chemical Composition**

  | Grade | Chemical composition (%) |   |   |   |   |   |   |
  | --- | --- | --- | --- | --- | --- | --- | --- |
  | Grade | *C* | *Si* | *Mn* | *P* | *S* | *Cr* | *Mo* |
  | *RBH* 1 | 0.25 max. | 0.10~0.35 | 0.30~0.80 | 0.040 max. | 0.040 max. | - | - |
  | *RBH* 2 | 0.30 max. | 0.10~0.35 | 0.30~0.80 | 0.040 max. | 0.040 max. | - | - |
  | *RBH* 3 | 0.10~0.20 | 0.10~0.50 | 0.30~0.80 | 0.030 max. | 0.040 max. | - | 0.45~0.65 |
  | *RBH* 4 | 0.10~0.20 | 0.10~0.50 | 0.30~0.60 | 0.030 max. | 0.030 max. | 0.80~1.20 | 0.20~0.45 |
  | *RBH* 5 | 0.15 max. | 0.10~0.50 | 0.30~0.60 | 0.030 max. | 0.030 max. | 0.80~1.20 | 0.45~0.65 |
  | *RBH* 6 | 0.15 max. | 0.10~0.50 | 0.30~0.60 | 0.030 max. | 0.030 max. | 2.00~2.50 | 0.90~1.10 |
- **5.** **Mechanical properties**
  - **(1)** **Tensile test**: The tensile test of headers is to comply with the requirements given in **Table 2.1.70**.

    **Table 2.1.70 Mechanical Properties**

    | Grade | Yield strength ($\mathrm{N}/mm ^{2}$) | Tensile strength ($\mathrm{N}/mm ^{2}$) | Elongation(%)<br>($L=5.65 \sqrt {A}$) | Reduction of area (%) |
    | --- | --- | --- | --- | --- |
    | *RBH* 1 | 205 min. | 410 min. | 24 min. | 38 min. |
    | *RBH* 2 | 225 min. | 450 min. | 23 min. | 40 min. |
    | *RBH* 3 | 205 min. | 380 min. | 22 min. | 40 min. |
    | *RBH* 4 | 205 min. | 410 min. | 21 min. | 40 min. |
    | *RBH* 5 | 205 min. | 410 min. | 21 min. | 40 min. |
    | *RBH* 6 | 205 min. | 410 min. | 21 min. | 40 min. |
    | NOTE:<br>When test specimens are taken crosswise to the rolled direction, the values of yield strength and tensile strength are to be as given in this Table and the elongation is to take the value reduced by 5 % from the percentage given in this Table. The value of reduction of area may be only remained on records for reference. |   |   |   |   |
  - **(2)** **Bend test**: The test specimen is to stand being bent cold through 180˚ without flaw and cracking on the outside of bent portion to an inside radius of 20 mm. Where the test specimen of 20 mm in thickness can not be taken, the test specimen may be as original in thickness, in which case, however, the width of test specimen is not to be less than 1.5 times the thickness and the inside radius of bend is to be equal to the thickness.
- **6.** **Selection of test specimens**
  - **(1)** Tensile test specimens are to be taken lengthwise or crosswise to the rolled direction and bend test specimens to be taken crosswise to the rolled direction each from the open ends of headers.
  - **(2)** For the headers of the same size made from the same melt and subjected to the heat treatment simultaneously in the same furnace, tensile and bend test specimens are to be selected in accordance with the requirements given in **Table 2.1.71**.

    **Table 2.1.71 Number of Test Specimens**

    | Grade | Length of test specimens *l* (mm) | Number of test specimens |
    | --- | --- | --- |
    | *RBH* 1<br>*RBH* 2 | 3000 ≤ *l* | 1 set for each one length |
    | *RBH* 1<br>*RBH* 2 | 2000 ≤ *l* ＜ 3000 | 1 set for each three lengths |
    | *RBH* 1<br>*RBH* 2 | 2000 ＞ *l* | 1 set for each five lengths |
    | *RBH* 3 *RBH* 4<br>*RBH* 5 *RBH* 6 | 3000 ≤ *l* | 1 set from each end for each one lengths |
    | *RBH* 3 *RBH* 4<br>*RBH* 5 *RBH* 6 | 3000 ＞ *l* | 1 set for each one length |
  - **(3)** Where the both ends of header are closed by reforging, the test samples of proper size may be cut from the open ends before reforging.
  - **(4)** Where test samples cut from circular headers, etc. are necessary to be flattened, the test samples are to be taken from the body before being subjected to the heat treatment and after flattening the test samples are to be heat treated simultaneously with the body in the same furnace, or the test samples are to be cut from the structures after being subjected to the heat treatment and after flattened cold, they are to be heated to the temperature of 600℃ to 650℃ for the purpose of removing the distortion due to the flattening, and the required test specimens are to be cut from the test samples.
- **7.** **Tolerance for thickness**
  The tolerance for thickness is to be #eqnID-48912_s1.5 %. The tolerance, however, may not apply to the closed portions of circular or square headers, the side corners of square headers and the corrugated headers.
- **8.** **Quality**
  Headers are to be of uniform quality and free from harmful defects.
- **9.** **Marking**
  Headers which have satisfactorily complied with the required tests are to be marked with the identification mark in accordance with the requirements in **401. 10**.


### Section 5 Castings

#### 501. Steel castings

- **1.** **Application**
  - **(1)** The requirements in **501.** are to apply to the steel castings intended to be used for ships and offshore units for worldwide services as the components specified in the relevant Parts of hull construction equipments and machinery, except that defined in **502., 503.** and **504.**. *(2023)*
  - **(2)** Additional requirements may be necessary, especially when the castings are intended for service at low or elevated temperatures, e.g. for ships with ice-class or for boilers. *(2023)*
  - **(3)** Additional requirements will typically be required for castings for offshore units depending on applicable service temperature and environment. *(2023)*
  - **(4)** Steel castings having characteristics differing from those specified in **501.** are to comply with the requirements in **101. 2**.
- **2.** **Kinds**
  The steel castings are classified as specified in **Table 2.1.72**.

  **Table 2.1.72 Grades and Mechanical Properties** ***(2019) (2023)***

  | Kind |   | Grade | Yield strength ($\mathrm{N}/mm ^{2}$) | Tensile strength ($\mathrm{N}/mm ^{2}$) | Elongation (%) ($L=5.65 \sqrt {A}$) | Reduction of area (%) | Charpy V-notch impact test<sup>(3)</sup> |   |
  | --- | --- | --- | --- | --- | --- | --- | --- | --- |
  | Kind |   | Grade | Yield strength ($\mathrm{N}/mm ^{2}$) | Tensile strength ($\mathrm{N}/mm ^{2}$) | Elongation (%) ($L=5.65 \sqrt {A}$) | Reduction of area (%) | Test temperature(℃) | Minimum average energy(J) |
  | Hull and general steel castings intended for welding | Carbon steel castings | *RSC* 400*H* | 200 min. | 400 min. | 25 min. | 40 min. | 0 | 27 |
  | Hull and general steel castings intended for welding | Carbon steel castings | *RSC* 440*H* | 220 min. | 440 min. | 22 min. | 30 min. | 0 | 27 |
  | Hull and general steel castings intended for welding | Carbon steel castings | *RSC* 480*H* | 240 min. | 480 min. | 20 min. | 27 min. | 0 | 27 |
  | Hull and general steel castings intended for welding | Carbon steel castings | *RSC* 520*H* | 260 min. | 520 min. | 18 min. | 25 min. | 0 | 27 |
  | Hull and general steel castings intended for welding | Carbon steel castings | *RSC* 560*H* | 300 min. | 560 min. | 15 min. | 20 min. | 0 | 27 |
  | Hull and general steel castings intended for welding | Carbon steel castings | *RSC* 600*H* | 320 min. | 600 min. | 13 min. | 20 min. | 0 | 27 |
  | Hull and general steel castings intended for welding | Alloy steel castings | *RSC* 550*HA* | 355 min. | 550 min. | 18 min. | 30 min. | 0 | 27 |
  | Hull and general steel castings intended for welding | Alloy steel castings | *RSC* 600*HA* | 400 min. | 600 min. | 16 min. | 30 min. | 0 | 27 |
  | Hull and general steel castings intended for welding | Alloy steel castings | *RSC* 650*HA* | 450 min. | 650 min. | 14 min. | 30 min. | 0 | 27 |
  | Hull and general steel castings intended for welding | Alloy steel castings | *RSC* 700*HA* | 540 min. | 700 min. | 12 min. | 28 min. | 0 | 27 |
  | Machinery steel castings not intended for welding | Carbon steel castings | *RSC* 400*M* | 200 min. | 400 min. | 25 min. | 40 min. | AT<sup>(4)</sup> | 27 |
  | Machinery steel castings not intended for welding | Carbon steel castings | *RSC* 440*M* | 220 min. | 440 min. | 22 min. | 30 min. | AT<sup>(4)</sup> | 27 |
  | Machinery steel castings not intended for welding | Carbon steel castings | *RSC* 480*M* | 240 min. | 480 min. | 20 min. | 27 min. | AT<sup>(4)</sup> | 27 |
  | Machinery steel castings not intended for welding | Carbon steel castings | *RSC* 520*M* | 260 min. | 520 min. | 18 min. | 25 min. | AT<sup>(4)</sup> | 27 |
  | Machinery steel castings not intended for welding | Carbon steel castings | *RSC* 560*M* | 300 min. | 560 min. | 15 min. | 20 min. | AT<sup>(4)</sup> | 27 |
  | Machinery steel castings not intended for welding | Carbon steel castings | *RSC* 600*M* | 320 min. | 600 min. | 13 min. | 20 min. | AT<sup>(4)</sup> | 27 |
  | Machinery steel castings not intended for welding | Alloy steel castings | *RSC* 550*MA* | 340 min. | 550 min. | 16 min. | 35 min. | AT<sup>(4)</sup> | 27 |
  | Machinery steel castings not intended for welding | Alloy steel castings | *RSC* 600*MA* | 400 min. | 600 min. | 16 min. | 35 min. | AT<sup>(4)</sup> | 27 |
  | Machinery steel castings not intended for welding | Alloy steel castings | *RSC* 650*MA* | 450 min. | 650 min. | 14 min. | 32 min. | AT<sup>(4)</sup> | 27 |
  | Machinery steel castings not intended for welding | Alloy steel castings | *RSC* 700*MA* | 540 min. | 700 min. | 12 min. | 28 min. | AT<sup>(4)</sup> | 27 |
  | NOTES:<br>(1) For intermediate values of the tensile strength, the minimum values for yield strength, elongation and reduction of area may be obtained by interpolation and the value at the first decimal place is to be subjected to the method of counting fractions over 1/2 as one and disregarding the rest.<br>(2) A tensile strength range of 150 $\mathrm{N}/mm ^{2}$ may additionally be specified.<br>(3) Special consideration may be given to alternative requirements for Charpy V-notch impact test, depending on design and application, and subject to agreement by the Society.<br>(4) AT refers to Ambient Temperature(i.e. 23℃±5℃), which is specified in **ISO 148-1:2016**. |   |   |   |   |   |   |   |   |
- **3.** **Manufacture**
  - **(1)** All flame cutting, scarfing or arc-air gouging to remove the risers and surplus metal is to be undertaken in accordance with recognized good practice and is to be carried out before the final heat treatment. Preheating is to be employed when necessitated by the chemical composition or thickness of the castings. If necessary, the affected areas are to be either machined or ground smooth.
  - **(2)** Where the surface of steel castings is hardened by induction hardening, nitriding, cold rolling or other methods, the proposed methods of manufacture are to be approved by the Society.
  - **(3)** When two or more castings are joined by welding to form a composite component, the proposed welding procedure is to be submitted for approval to the Society. The welding procedure qualification tests are to be required. *(2023)*
  - **(4)** The welding procedure qualification test and welder qualification test are in accordance with **Pt 2**, **Ch 2** of the Rules. *(2023)*
  - **(5)** Temporary welds made for operations such as lifting, handling, staging, etc., are to be in accordance with approved welding procedures and qualified welders, and are to be removed, ground and inspected using suitable NDT methods. *(2023)*
- **4.** **Chemical composition 【 See Guidance】**
  - **(1)** All castings are to be made from killed steel and the chemical composition is to comply with the overall limits given in **Table 2.1.73**.
  - **(2)** The chemical composition of each heat is to be determined by the manufacturer on a sample taken preferably during the pouring of the heat. When multiple heats are tapped into a common ladle, the ladle analysis shall apply.

    | Steel<br>Type | Application | Chemical composition (%) |   |   |   |   |   |   |   |   |   |   |
    | --- | --- | --- | --- | --- | --- | --- | --- | --- | --- | --- | --- | --- |
    | Steel<br>Type | Application | C | Si | Mn | S | P | Cu | Cr | Ni | Mo | W | Total<br>residuals |
    | Carbon<br>steel<br>casting | Casting for non-welded<br>construction | 0.40<br>max. | 0.60<br>max. | 0.50-<br>1.60 | 0.035<br>max. | 0.035<br>max. | 0.30<br>max.<sup>(2)</sup> | 0.30<br>max.<sup>(2)</sup> | 0.40<br>max.<sup>(2)</sup> | 0.15<br>max.<sup>(2)</sup> | - | 0.80<br>max. |
    | Carbon<br>steel<br>casting | Casting for welded construction | 0.23<br>max.<sup>(1)</sup> | 0.60<br>max. | 0.50-<br>1.60 | 0.035<br>max. | 0.035<br>max. | 0.30<br>max.<sup>(2)</sup> | 0.30<br>max.<sup>(2)</sup> | 0.40<br>max.<sup>(2)</sup> | 0.15<br>max.<sup>(2)</sup> | - | 0.80<br>max. |
    | Alloy steel casting | Casting for non-welded<br>construction | 0.45<br>max. | 0.60<br>max. | 0.50 - 1.60 | 0.030<br>max. | 0.035<br>max. | 0.30<br>min.<sup>(2)</sup>(3) | 0.40<br>min.<sup>(2)</sup>(3) | 0.40<br>min.<sup>(2)</sup>(3) | 0.15<br>min.<sup>(2)</sup>(3) | - | - |
    | Alloy steel casting | Casting for welded construction | 0.25<br>max. | 0.60<br>max. | 0.50 - 0.80 | 0.030<br>max. | 0.030<br>max. | 0.50<br>max.<sup>(2)</sup> | 1.50<br>max.<sup>(3)</sup> | 0.50<br>max.<sup>(2)</sup> | 1.20<br>max.<sup>(3)</sup> | 0.10<br>max.<sup>(2)</sup> | 1.00<br>max. |
    | NOTES :<br>(1) The carbon content may be, subject to approval by the Society, increased above this level provided that the carbon equivalent (*Ceq*) is not more than 0.41 %. **【See Guidance】**<br>(2) Elements are considered as residual elements.<br>(3) One or more of the elements is to comply with the minimum content. |   |   |   |   |   |   |   |   |   |   |   |   |
  - **(3)** Suitable grain refining elements such as aluminium may be used at the discretion of the manufacturer or as agreed with the Society.
- **5.** **Heat treatment**
  - **(1)** Steel castings are to be supplied in one of the conditions given in **Table 2.1.74**. No fully annealed casting is to be removed from the furnace until the temperature of the entire furnace charge has fallen to or below a temperature of 455°C. The tempering temperature is to be not less than 550℃. *(2022) (2023)*

    **Table 2.1.74 Heat treatment** ***(2023)***

    | Steel<br>Type | Heat treatment |
    | --- | --- |
    | Carbon<br>steel<br>casting | Fully Annealed<br>Normalized<br>Normalized and tempered<br>Quenched and tempered |
    | Alloy steel casting | Normalized<br>Normalized and tempered<br>Quenched and tempered |
  - **(2)** The delivery condition shall meet the design and application requirements. It is the manufacturers responsibility to select the appropriate heat treatment method to obtain the required mechanical properties. *(2023)*
  - **(3)** If a casting is locally reheated or any straightening operation is performed after the final heat treatment, a subsequent stress relieving heat treatment may be required in order to avoid the possibility of harmful residual stresses. The manufacturer shall have strict control of this temperature in order to avoid any detrimental effects to the final heat treatment and resultant microstructure and mechanical properties of the casting. *(2022) (2023)*
  - **(4)** Castings for components such as crankshafts and engine bedplates, where dimensional stability and freedom from internal stresses are important, are to be given a stress relief heat treatment. This is to be carried out at a temperature of not less than 550℃ followed by furnace cooling to 300℃ or lower.
  - **(5)** Heat treatment is to be carried out in properly constructed furnaces which are efficiently maintained and have adequate means for control and recording of temperature. The furnace dimensions are to be such as to allow the whole casting to be uniformly heated to the necessary temperature In the case of very large castings alternative methods for heat treatment will be specially considered by the Society.
    Sufficient thermocouples are to be connected to the furnace charge to measure and record that its temperature is adequately uniform unless the temperature uniformity of the furnace is verified at regular intervals.
  - **(6)** The foundry is to maintain records of heat treatment identifying the furnace used, furnace charge, date, temperature and time at temperature. The records are to be presented to the Surveyor on request.
- **6.** **Mechanical properties**
  The mechanical properties of the steel castings are to comply with the requirements given in **Table 2.1.72**.
- **7.** **Selection of test specimens**
  - **(1)** Test material, sufficient for the required tests and for possible retest purposes is to be provided for each casting or batch of castings. *(2023) (2024) (2025)*
  - **(2)** At least one test block is to be provided for each casting or batch of castings. Unless otherwise agreed these test blocks are to be either attached to the castings, cast integrally on the castings or cast separately. *(2025)*
    Alternatively, determination of test block size and type may be supported by historical and statistical test data, production of a representative test block or a component, simulation software, or a combination of all these items.
    - **(A)** The preferred test block arrangement, where practical, is for the manufacturer to provide at least one 30 mm test block by either attached to the castings or cast integrally on the castings.
      - **(a)** The test results represent the material from which the castings have been poured and the subsequent heat treatment process and may not necessarily represent the properties of the castings. These properties can be affected by solidification conditions and the rate of cooling during heat treatment, which are in turn influenced by casting thickness, size, complexity and shape. The purpose of the test block is to provide a qualitative check to demonstrate the effective control of existing heat treatment processes and procedures.
    - **(B)** For castings where it is required that the mechanical properties need to be demonstrated for specific section thicknesses and when agreed upon between the manufacturer and the purchaser, then proposals for alternative test block arrangements (in terms of size and type) are to be submitted for approval by the Society.
      - **(a)** The size of the test blocks for mechanical testing may be determined by the ruling section of the casting that they are representative of the casting’s heat treatment and microstructure. Also see **ISO 4885:2018**, **ISO 683-1:2016** and **ISO 683-2:2016**.
  - **(3)** The test blocks are to be heat treated together with the castings which they represent and are not to be detached from the casting until the specified heat treatment has been completed and they have been properly identified. *(2023)*
  - **(4)** For castings where the method of manufacture has been specially approved by the Society in accordance with 3 (2), the number and position of test samples is to be agreed with the Society having regard to the method of manufacture employed.
  - **(5)** Number of test blocks is to comply with the requirements of **Table 2.1.75**. *(2023)*
  - **(6)** One tensile test specimen and one set of impact tests are to be taken from each test block. *(2025)*

    **Table 2.1.75 Number of test blocks** ***(2023) (2025)***

    | Condition of casting | Number of test blocks |
    | --- | --- |
    | Where the weight of one steel casting is between 1 ton and 10 tons inclusive | 1 for each casting |
    | Where the casting is of complex design or where the finished weight exceeds 10 tons | 2 for each casting<sup>(1)</sup> |
    | Where large castings are made from two or more casts which are not mixed in a ladle prior to pouring. | Two or more corresponding to the number of casts involved<sup>(1)</sup> |
    | Where a number of small castings with a weight of 1 ton or less which are to be of similar type and dimensions, made from one cast and heat-treated in the same furnace charge. | 1 for each batch of castings<sup>(2)</sup> |
    | NOTES:<br>(1) These test blocks are to be attached to the casting or cast integrally on the castings at locations as widely separated as possible.<br>(2) A batch testing procedure may be adopted using separately cast test blocks of suitable dimensions. |   |
- **8.** **Surface and dimension inspections 【 See Guidance】**
  - **(1)** When heat treatment and machining are finished and, if necessary, at a proper time during machining, surface inspection is to be carried out. Where applicable, this is to include the examination of internal surfaces. Testing methods and acceptance criteria are to be in accordance with the Guidance relating to the Rules specified by the Society.
  - **(2)** All castings are to be cleaned and adequately prepared for examination; suitable methods include pickling, caustic cleaning, wire brushing, local grinding, shot or sand blasting. The surfaces are not to be hammered, peened or treated in any way which may obscure defects.
  - **(3)** The dimension inspection of the steel castings is to be conducted under the responsibility of the manufacturer, unless otherwise specified.
- **9.** **Quality**
  - **(1)** All castings are to be free from surface or internal defects, which would be prejudicial to their proper application in service.
  - **(2)** In the event of any casting proving to be defective during subsequent machining or testing it is to be rejected notwithstanding any previous certification.
- **10.** **Non-destructive inspection**
  - **(1)** The steel castings intended for stern frame, rudder post and other important structural members or the steel castings specified in **Pt 5, Ch 2, 201. 1** are to be subjected to ultrasonic tests at an appropriate stage of the manufacturing process and the test reports are to be showed or submitted to the Surveyor. Testing methods and acceptance criteria are to be in accordance with the Guidance relating to the Rules specified by the Society. **【See Guidance】**
  - **(2)** The important parts of the following steel castings are to be subjected to magnetic particle tests at an appropriate stage of the manufacturing process. But, machining surfaces may be subjected to liquid penetrant tests. Testing methods and acceptance criteria are to be in accordance with the Guidance relating to the Rules specified by the Society. **【See Guidance】**
  - **(3)** When required by the relevant construction Rules, castings are to be pressure tested before final acceptance. These tests are to be carried out in the presence of the Surveyor and are to be to their satisfaction.
  - **(4)** In place of the test methods specified in (1) and (2), the Society may accept the application of other non-destructive inspections considered adequate by the Society.
  - **(5)** The Society may require non-destructive inspections by radiographic test, ultrasonic test, magnetic particle test or penetrant test not only for the steel casting specified in (1) and (2) but also for the steel casting deemed necessary by the Society.
  - **(6)** The welding parts of steel castings used to welded construction are to be subjected to non-destructive inspections considered adequate by the Society.
- **11.** **Repair of defects**
  - **(1)** *General*
    - **(A)** Where castings are to be repaired, the manufacturer shall exercise robust controls of all repair operations regarding the repair of castings, with respect to dimensions, heat treatment, inspection and quality control. *(2023)*
    - **(B)** The approval of the Society is to be obtained where steel castings from which defects were removed are to be used with or without weld repair.
    - **(C)** Defects and unacceptable indications must be repaired as indicated below. *(2023)*
      - **(a)** Defective parts of material may be removed by grinding, or by chipping and grinding, or by arc air-gouging and grinding.
      - **(b)** Thermal methods of metal removal shall only be allowed before the final heat treatment.
      - **(c)** All grooves shall have a bottom radius of approximately three times the groove depth and should be smoothly blended to the surface area with a finish equal to that of the adjacent surface.
    - **(D)** For crank throws and steel alloy castings, procedure of removal of defect and weld repair is to be in accordance with the Guidance relating to the Rules specified by the Society. *(2023)* **【See Guidance】**
    - **(E)** Where the defective area is to be repaired by welding, the excavations are to be suitably shaped to allow good access for welding. The resulting grooves are to be subsequently ground smooth and complete elimination of the defective material is to be verified by magnetic particle test or liquid penetrant test.
    - **(F)** Shallow grooves or depressions resulting from the removal of defects may be accepted provided that they will cause no appreciable reduction in the strength of the casting or affect the intended use, and the depth of defect removal is not over 15 mm or 10 % of wall thickness, whichever is less. The resulting grooves or depressions are to be subsequently ground smooth and complete elimination of the defective material is to be verified by magnetic particle test or liquid penetrant test. *(2023)*
  - **(2)** *Weld repairs*
    In addition to (1), when a casting can be repaired by welding, the following requirements apply:
    *(2023)*
    Weld repairs not classified as major are considered as minor and need to be carried out in accordance with a qualified welding procedure.
    Welding procedure tests are to be carried out by the manufacturer to demonstrate that satisfactory mechanical properties can be obtained after heat treatment as detailed in 5.
    - **(A)** For C and C-Mn steel castings weld repairs shall be suitably classified as major or minor. For alloy steel castings, repair requires approval from the Society. *(2023)*
      - **(a)** Major repairs are those where:
      - **(i)** The depth is greater than 25 % of the wall thickness or 25 mm whichever is less, or
        - **(ii)** The total weld area on a casting exceeds 0.125 m^2 of the casting surface noting that where a distance between two welds is less than their average width, they are to be considered as one weld.
      - **(b)** Minor weld repairs:
    - **(B)** The following is required for major repairs: *(2023)*
      - **(a)** Shall be carried out before the final delivery heat treatment condition
      - **(b)** Shall comply with the requirements in (D) below
      - **(c)** Before welding is started, full details of the extent and location of the repair, the proposed welding procedure, heat treatment and subsequent inspection procedures are to be submitted for approval.
    - **(C)** The following is required for minor repairs: *(2023)*
      - **(a)** Shall be carried out before the final delivery heat treatment condition
      - **(b)** Shall comply with the requirements in (D) below
      - **(c)** With the exception of alloy steels, do not require prior approval by the Classification Society, except as given in (d)
      - **(d)** The Society may request minor repairs in critical areas to be treated as major repairs.
    - **(D)** The following requirements apply for all weld repairs (major and minor):
      - **(a)** All castings in alloy steels and all castings for crankshafts are to be suitably pre-heated prior to welding. Castings in carbon steel may also require to be pre-heated depending on their chemical composition, the dimensions and position of the weld repairs.
      - **(b)** Welding procedures are to be qualified and shall match the delivery condition of the casting. Qualification of welding procedures shall follow **Pt 2**, **Ch 2**, **Sec 4** of the Rules or a recognised standard. *(2023)*
      - **(c)** Welding is to be done under cover in positions free from draughts and adverse weather conditions by qualified welders with adequate supervision. As far as possible, all welding is to be carried out in the downhand (flat) position.
      - **(d)** The welding consumables used are to be of an appropriate composition, giving a weld deposit with mechanical properties similar and in no way inferior to those of the parent castings.
