Repository: kimghw/KR_RULES_ENG

# PART 2 Materials and Welding

> RULES FOR CLASSIFICATION OF STEEL SHIPS / RA-02-E / 2025 / EN

- [[R] CHAPTER 1 MATERIALS](01_R_CHAPTER 1 MATERIALS.md)
  - Section 1 General
  - Section 2 Test Specimens and Testing Procedures
  - Section 3 Rolled Steels
  - Section 4 Steel Tubes and Pipes
  - Section 5 Castings
  - Section 6 Steel Forgings
  - Section 7 Copper and Copper Alloy
  - Section 8 Aluminium Alloys
- [[R] CHAPTER 2 WELDING](02_R_CHAPTER 2 WELDING.md)
  - Section 1 General
  - Section 2 Test Specimens and Testing Procedures
  - Section 3 Welding Work and Inspection
  - Section 4 Welding Procedure Qualification Tests

File: RULES FOR CLASSIFICATION OF STEEL SHIPS/RA-02-E_PART 2 Materials and Welding/02_R_CHAPTER 2 WELDING.md (part 6 of 6)
# PART 2 Materials and Welding
    | Electrode for manual arc welding |   | Butt weld test | 15~20 | 1 | Horizontal | 3.2 or 4.0 | **Fig 2.2.38** | Tensile test specimen: 1<br>Face bend Specimen: 1<br>Root bend specimen: 1 |
    | Electrode for manual arc welding |   | Butt weld test | 15~20 | 1 | Vertical upward | 3.2 or 4.0 | **Fig 2.2.38** | Tensile test specimen: 1<br>Face bend Specimen: 1<br>Root bend specimen: 1 |
    | Electrode for manual arc welding |   | Butt weld test | 15~20 | 1 | Vertical downward | 3.2 or 4.0 | **Fig 2.2.38** | Tensile test specimen: 1<br>Face bend Specimen: 1<br>Root bend specimen: 1 |
    | Electrode for manual arc welding |   | Butt weld test | 15~20 | 1 | Overhead | 3.2 or 4.0 | **Fig 2.2.38** | Tensile test specimen: 1<br>Face bend Specimen: 1<br>Root bend specimen: 1 |
    | Consumables for TIG welding |   | Deposited metal test | 12 | 1 | Flat | 2.4 | **Fig 2.2.37** | Tensile test specimen: 1 |
    | Consumables for TIG welding |   | Deposited metal test | 20 | 1 | Flat | 3.2 | **Fig 2.2.37** | Tensile test specimen: 1 |
    | Consumables for TIG welding |   | Butt weld test | 15~20 | 1 | Flat | 2.0~3.2 | **Fig 2.2.38** | Tensile test specimen: 1<br>Face bend specimen: 1<br>Root bend specimen: 1 |
    | Consumables for TIG welding |   | Butt weld test | 15~20 | 1 | Horizontal | 2.0~3.2 | **Fig 2.2.38** | Tensile test specimen: 1<br>Face bend specimen: 1<br>Root bend specimen: 1 |
    | Consumables for TIG welding |   | Butt weld test | 15~20 | 1 | Vertical upward | 2.0~3.2 | **Fig 2.2.38** | Tensile test specimen: 1<br>Face bend specimen: 1<br>Root bend specimen: 1 |
    | Consumables for TIG welding |   | Butt weld test | 15~20 | 1 | Vertical downward | 2.0~3.2 | **Fig 2.2.38** | Tensile test specimen: 1<br>Face bend specimen: 1<br>Root bend specimen: 1 |
    | Consumables for TIG welding |   | Butt weld test | 15~20 | 1 | Overhead | 2.0~3.2 | **Fig 2.2.38** | Tensile test specimen: 1<br>Face bend specimen: 1<br>Root bend specimen: 1 |
    | Consumables for MIG welding |   | Deposited metal test | 12 | 1 | Flat | 1.2 | **Fig 2.2.37** | Tensile test specimen: 1 |
    | Consumables for MIG welding |   | Deposited metal test | 20 | 1 | Flat | 1.6 | **Fig 2.2.37** | Tensile test specimen: 1 |
    | Consumables for MIG welding |   | Butt weld test | 15~20 | 1 | Flat | 1.2~2.0 | **Fig 2.2.38** | Tensile test specimen: 1<br>Face bend specimen: 1<br>Root bend specimen: 1 |
    | Consumables for MIG welding |   | Butt weld test | 15~20 | 1 | Horizontal | 1.2~2.0 | **Fig 2.2.38** | Tensile test specimen: 1<br>Face bend specimen: 1<br>Root bend specimen: 1 |
    | Consumables for MIG welding |   | Butt weld test | 15~20 | 1 | Vertical upward | 1.2~2.0 | **Fig 2.2.38** | Tensile test specimen: 1<br>Face bend specimen: 1<br>Root bend specimen: 1 |
    | Consumables for MIG welding |   | Butt weld test | 15~20 | 1 | Vertical downward | 1.2~2.0 | **Fig 2.2.38** | Tensile test specimen: 1<br>Face bend specimen: 1<br>Root bend specimen: 1 |
    | Consumables for MIG welding |   | Butt weld test | 15~20 | 1 | Overhead | 1.2~2.0 | **Fig 2.2.38** | Tensile test specimen: 1<br>Face bend specimen: 1<br>Root bend specimen: 1 |
    | Flux cored wire for semi-automatic welding |   | Deposited metal test | 12 | 1 | Flat | 1.2~2.4 | **Fig 2.2.37** | Tensile test specimen: 1 |
    | Flux cored wire for semi-automatic welding |   | Deposited metal test | 20 | 1 | Flat | 3.2 or max. dia | **Fig 2.2.37** | Tensile test specimen: 1 |
    | Flux cored wire for semi-automatic welding |   | Butt weld test | 15~20 | 1 | Flat | 1.2~3.2 | **Fig 2.2.38** | Tensile test specimen: 1<br>Face bend specimen: 1<br>Root bend specimen: 1 |
    | Flux cored wire for semi-automatic welding |   | Butt weld test | 15~20 | 1 | Horizontal | 1.2~3.2 | **Fig 2.2.38** | Tensile test specimen: 1<br>Face bend specimen: 1<br>Root bend specimen: 1 |
    | Flux cored wire for semi-automatic welding |   | Butt weld test | 15~20 | 1 | Vertical upward | 1.2~3.2 | **Fig 2.2.38** | Tensile test specimen: 1<br>Face bend specimen: 1<br>Root bend specimen: 1 |
    | Flux cored wire for semi-automatic welding |   | Butt weld test | 15~20 | 1 | Vertical downward | 1.2~3.2 | **Fig 2.2.38** | Tensile test specimen: 1<br>Face bend specimen: 1<br>Root bend specimen: 1 |
    | Flux cored wire for semi-automatic welding |   | Butt weld test | 15~20 | 1 | Overhead | 1.2~3.2 | **Fig 2.2.38** | Tensile test specimen: 1<br>Face bend specimen: 1<br>Root bend specimen: 1 |
    | Consum-ables<br>for<br>sub-<br>merged arc welding<br><sup>(2)</sup> | Multi-run technique | Deposited metal test | 19~25 | 1 | Flat | 1.2~4.0 | **Fig 2.2.37** | Tensile test specimen: 1 |
    | Consum-ables<br>for<br>sub-<br>merged arc welding<br><sup>(2)</sup> | Multi-run technique | Butt weld test | 19 | 1 | Flat | 1.2~4.0 | **Fig 2.2.39**<br>**(a)** | Tensile test specimen: 1<br>Face bend specimen: 1<br>Root bend specimen: 1 |
    | Consum-ables<br>for<br>sub-<br>merged arc welding<br><sup>(2)</sup> | Two-run technique | Butt weld test | 12 | 1 | Flat | 1.2~2.4 | **Fig 2.2.39**<br>**(b)** | Tensile test specimen: 1<br>Face bend specimen: 1<br>Root bend specimen: 1 |
    | Consum-ables<br>for<br>sub-<br>merged arc welding<br><sup>(2)</sup> | Two-run technique | Butt weld test | 19 | 1 | Flat | 4.0 | **Fig 2.2.39**<br>**(b)** | Tensile test specimen: 1<br>Longitudinal tensile test specimen: 1<br>Face bend specimen: 1<br>Root bend specimen: 1 |
    | NOTES:<br>(1) Where approved by the Society, the diameter of electrodes or wires may be changed.<br>(2) Tests on both multi-run and two run technique are to be conducted for multi-run and two run welding respectively and the number, dimensions and thickness of test assemblies, along with the grades and number of test specimens selected from each test assembly are to be according to each of the welding processes. However, longitudinal tensile test of two run technique are not required. |   |   |   |   |   |   |   |   |

    **Table 2.2.62 Grades of Steel for Test Assembly**

    | Grade of welding consumables | Grade of steel for test assembly^(^1) |
    | --- | --- |
    | *RD* 308, *RY* 308, *RW* 308, *RU* 308 | *RSTS* 304 |
    | *RD* 308*L*, *RY* 308*L*, *RW* 308*L*, *RU* 308*L* | *RSTS* 304*L* |
    | *RD* 309, *RY* 309, *RW* 309, *RU* 309 | *RSTS* 309*S* |
    | *RD* 309*L*, *RY* 309*L*, *RW* 309*L* | *RSTS* 309*S* |
    | *RD* 309*Mo*, *RY* 309*Mo*, *RW* 309*Mo*, *RU* 309*Mo* | *RSTS* 309*S* |
    | *RD* 309*MoL*, *RW* 309*MoL* | *RSTS* 309*S* |
    | *RD* 310, *RY* 310, *RW* 310, *RU* 310 | *RSTS* 310*S* |
    | *RY* 310*S* | *RSTS* 310*S* |
    | *RD* 310*Mo* | *RSTS* 310*S* |
    | *RD* 316, *RY* 316, *RW* 316, *RU* 316 | *RSTS* 316 |
    | *RD* 316*L*, *RY* 316*L*, *RW* 316*L*, *RU* 316*L* | *RSTS* 316L |
    | *RD* 317, *RY* 317, *RW* 317, *RU* 317 | *RSTS* 317 |
    | *RD* 317*L*, *RY* 317*L*, *RW* 317*L*, *RU* 317*L* | *RSTS* 317, *RSTS* 317*L* |
    | *RY* 321 | *RSTS* 321 |
    | *RD* 347, *RY* 347, *RW* 347, *RU* 347 | *RSTS* 321, *RSTS* 347 |
    | NOTE:<br>(1) Notwithstanding the requirements in this table, mild steel or higher strength steel may be used for deposited metal test assembly. In this case, test assemblies are to be appropriately buttered. |   |
  - **(6)** After welding, the test assemblies are not to be subjected to any heat treatment.
  - **(7)** It is recommended that the welded assemblies be subjected to a radiographic examination to ascertain that there are any defects in the weld prior to the preparation of test specimens.
- **4.** **Deposited metal test**
  - **(1)** *Welding of deposited metal test assemblies*
  - **(2)** *Chemical composition*
  - **(3)** *Deposited metal tensile test*
    ![](images/image130.png)
    **Fig 2.2.37 Deposited Metal Test Assembly for Stainless Steel (Unit : mm)**

    **Table 2.2.63 Chemical Composition of Deposited Metal for Electrodes**

    | Grade | Chemical composition (%) |   |   |   |   |   |   |   |   |
    | --- | --- | --- | --- | --- | --- | --- | --- | --- | --- |
    | Grade | C(max.) | Si(max.) | Mn(max.) | P(max.) | S(max.) | Ni | Cr | Mo | Others |
    | *RD* 308 | 0.08 | 0.90 | 2.50 | 0.04 | 0.03 | 9.0 ~ 11.0 | 18.0 ~ 21.0 | － | － |
    | *RD* 308L | 0.04 | 0.90 | 2.50 | 0.04 | 0.03 | 9.0 ~ 12.0 | 18.0 ~ 21.0 | － | － |
    | *RD* 309 | 0.15 | 0.90 | 2.50 | 0.04 | 0.03 | 12.0 ~ 14.0 | 22.0 ~ 25.0 | － | － |
    | *RD* 309*L* | 0.04 | 0.90 | 2.50 | 0.04 | 0.03 | 12.0 ~ 16.0 | 22.0 ~ 25.0 | － | － |
    | *RD* 309*Mo* | 0.12 | 0.90 | 2.50 | 0.04 | 0.03 | 12.0 ~ 14.0 | 22.0 ~ 25.0 | 2.0 ~ 3.0 | － |
    | *RD* 309*MoL* | 0.04 | 0.90 | 2.50 | 0.04 | 0.03 | 12.0 ~ 14.0 | 22.0 ~ 25.0 | 2.0 ~ 3.0 | － |
    | *RD* 310 | 0.20 | 0.75 | 2.50 | 0.03 | 0.03 | 20.0 ~ 22.0 | 25.0 ~ 28.0 | － | － |
    | *RD* 310*Mo* | 0.12 | 0.75 | 2.50 | 0.03 | 0.03 | 20.0 ~ 22.0 | 25.0 ~ 28.0 | 2.0 ~ 3.0 | － |
    | *RD* 316 | 0.08 | 0.90 | 2.50 | 0.04 | 0.03 | 11.0 ~ 14.0 | 17.0 ~ 20.0 | 2.0 ~ 2.75 | － |
    | *RD* 316*L* | 0.04 | 0.90 | 2.50 | 0.04 | 0.03 | 11.0 ~ 16.0 | 17.0 ~ 20.0 | 2.0 ~ 2.75 | － |
    | *RD* 317 | 0.08 | 0.90 | 2.50 | 0.04 | 0.03 | 12.0 ~ 14.0 | 18.0 ~ 21.0 | 3.0 ~ 4.0 | － |
    | *RD* 317*L* | 0.04 | 0.90 | 2.50 | 0.04 | 0.03 | 12.0 ~ 16.0 | 18.0 ~ 21.0 | 3.0 ~ 4.0 | － |
    | *RD* 347 | 0.08 | 0.90 | 2.50 | 0.04 | 0.03 | 9.0 ~ 11.0 | 18.0 ~ 21.0 | － | Nb8×C<br>(%)~1.0 |

    **Table 2.2.64 Chemical Composition of Deposited Metal for TIG Electrodes or MIG Wires**

    | Grade | Chemical composition (%) |   |   |   |   |   |   |   |   |
    | --- | --- | --- | --- | --- | --- | --- | --- | --- | --- |
    | Grade | C(max.) | Si(max.) | Mn | P(max.) | S(max.) | Ni | Cr | Mo | Others |
    | *RY* 308 | 0.08 | 0.65 | 1.0 ~ 2.5 | 0.03 | 0.03 | 9.0 ~ 11.0 | 19.0 ~ 22.0 | － | － |
    | *RY* 308*L* | 0.03 | 0.65 | 1.0 ~ 2.5 | 0.03 | 0.03 | 9.0 ~ 11.0 | 19.0 ~ 22.0 | － | － |
    | *RY* 309 | 0.12 | 0.65 | 1.0 ~ 2.5 | 0.03 | 0.03 | 12.0 ~ 14.0 | 23.0 ~ 25.0 | － | － |
    | *RY* 309*L* | 0.03 | 0.65 | 1.0 ~ 2.5 | 0.03 | 0.03 | 12.0 ~ 14.0 | 23.0 ~ 25.0 | － | － |
    | *RY* 309*Mo* | 0.12 | 0.65 | 1.0 ~ 2.5 | 0.03 | 0.03 | 12.0 ~ 14.0 | 23.0 ~ 25.0 | 2.0 ~ 3.0 | － |
    | *RY* 310 | 0.15 | 0.65 | 1.0 ~ 2.5 | 0.03 | 0.03 | 20.0 ~ 22.5 | 25.0 ~ 28.0 | － | － |
    | *RY* 310*S* | 0.08 | 0.65 | 1.0 ~ 2.5 | 0.03 | 0.03 | 20.0 ~ 22.5 | 25.0 ~ 28.0 | － | － |
    | *RY* 316 | 0.08 | 0.65 | 1.0 ~ 2.5 | 0.03 | 0.03 | 11.0 ~ 14.0 | 18.0 ~ 20.0 | 2.0 ~ 3.0 | － |
    | *RY* 316*L* | 0.03 | 0.65 | 1.0 ~ 2.5 | 0.03 | 0.03 | 11.0 ~ 14.0 | 18.0 ~ 20.0 | 2.0 ~ 3.0 | － |
    | *RY* 317 | 0.08 | 0.65 | 1.0 ~ 2.5 | 0.03 | 0.03 | 13.0 ~ 15.0 | 18.5 ~ 20.5 | 3.0 ~ 4.0 | － |
    | *RY* 317*L* | 0.03 | 0.65 | 1.0 ~ 2.5 | 0.03 | 0.03 | 13.0 ~ 15.0 | 18.5 ~ 20.5 | 3.0 ~ 4.0 | － |
    | *RY* 321 | 0.08 | 0.65 | 1.0 ~ 2.5 | 0.03 | 0.03 | 9.0 ~ 10.5 | 18.5 ~ 20.5 | － | Ti9×C<br>(%) ~ 1.0 |
    | *RY* 347 | 0.08 | 0.65 | 1.0 ~ 2.5 | 0.03 | 0.03 | 9.0 ~ 11.0 | 19.0 ~ 21.5 | － | Nb10×C<br>(%) ~ 1.0 |

    **Table 2.2.65 Chemical Composition of Deposited Metal for Flux Cored Wire Semi-automatic Welding**<br>(a) With Gas

    | Grade | Chemical composition (%) |   |   |   |   |   |   |   |   |
    | --- | --- | --- | --- | --- | --- | --- | --- | --- | --- |
    | Grade | C(max.) | Si(max.) | Mn | P(max.) | S(max.) | Ni | Cr | Mo | Others |
    | *RW* 308 | 0.08 | 1.0 | 0.5 ~ 2.5 | 0.04 | 0.03 | 9.0 ~ 11.0 | 18.0 ~ 21.0 | － | － |
    | *RW* 308*L* | 0.04 | 1.0 | 0.5 ~ 2.5 | 0.04 | 0.03 | 9.0 ~ 12.0 | 18.0 ~ 21.0 | － | － |
    | *RW* 309 | 0.10 | 1.0 | 0.5 ~ 2.5 | 0.04 | 0.03 | 12.0 ~ 14.0 | 22.0 ~ 25.0 | － | － |
    | *RW* 309*L* | 0.04 | 1.0 | 0.5 ~ 2.5 | 0.04 | 0.03 | 12.0 ~ 14.0 | 22.0 ~ 25.0 | － | － |
    | *RW* 309*Mo* | 0.12 | 1.0 | 0.5 ~ 2.5 | 0.04 | 0.03 | 12.0 ~ 14.0 | 22.0 ~ 25.0 | 2.0 ~ 3.0 | － |
    | *RW* 309*MoL* | 0.04 | 1.0 | 0.5 ~ 2.5 | 0.04 | 0.03 | 12.0 ~ 14.0 | 22.0 ~ 25.0 | 2.0 ~ 3.0 | － |
    | *RW* 310 | 0.20 | 1.0 | 0.5 ~ 2.5 | 0.04 | 0.03 | 20.0 ~ 22.0 | 25.0 ~ 28.0 | － | － |
    | *RW* 316 | 0.08 | 1.0 | 0.5 ~ 2.5 | 0.04 | 0.03 | 11.0 ~ 14.0 | 17.0 ~ 20.0 | 2.0 ~ 3.0 | － |
    | *RW* 316*L* | 0.04 | 1.0 | 0.5 ~ 2.5 | 0.04 | 0.03 | 11.0 ~ 14.0 | 17.0 ~ 20.0 | 2.0 ~ 3.0 | － |
    | *RW* 317 | 0.08 | 1.0 | 0.5 ~ 2.5 | 0.04 | 0.03 | 12.0 ~ 14.0 | 18.0 ~ 21.0 | 3.0 ~ 4.0 | － |
    | *RW* 317*L* | 0.04 | 1.0 | 0.5 ~ 2.5 | 0.04 | 0.03 | 12.0 ~ 16.0 | 18.0 ~ 21.0 | 3.0 ~ 4.0 | － |
    | *RW* 347 | 0.08 | 1.0 | 0.5 ~ 2.5 | 0.04 | 0.03 | 9.0 ~ 11.0 | 18.0 ~ 21.0 | － | Nb8×C<br>(%) ~ 1.0 |

    **Table 2.2.65 Chemical Composition of Deposited Metal for Flux Cored Wire Semi-automatic Welding**<br>(b) Without Gas

    | Grade | Chemical composition (%) |   |   |   |   |   |   |   |   |
    | --- | --- | --- | --- | --- | --- | --- | --- | --- | --- |
    | Grade | C(max.) | Si(max.) | Mn | P(max.) | S(max.) | Ni | Cr | Mo | Others |
    | *RW* 308 | 0.08 | 1.0 | 0.5 ~ 2.5 | 0.04 | 0.03 | 9.0 ~ 11.0 | 19.5 ~ 22.0 | － | － |
    | *RW* 308*L* | 0.04 | 1.0 | 0.5 ~ 2.5 | 0.04 | 0.03 | 9.0 ~ 12.0 | 19.5 ~ 22.0 | － | － |
    | *RW* 309 | 0.10 | 1.0 | 0.5 ~ 2.5 | 0.04 | 0.03 | 12.0 ~ 14.0 | 23.0 ~ 25.5 | － | － |
    | *RW* 309*L* | 0.04 | 1.0 | 0.5 ~ 2.5 | 0.04 | 0.03 | 12.0 ~ 14.0 | 23.0 ~ 25.5 | － | － |
    | *RW* 309*Mo* | 0.12 | 1.0 | 0.5 ~ 2.5 | 0.04 | 0.03 | 12.0 ~ 14.0 | 22.0 ~ 25.0 | 2.0 ~ 3.0 | － |
    | *RW* 309*MoL* | 0.04 | 1.0 | 0.5 ~ 2.5 | 0.04 | 0.03 | 12.0 ~ 14.0 | 22.0 ~ 25.0 | 2.0 ~ 3.0 | － |
    | *RW* 310 | 0.20 | 1.0 | 0.5 ~ 2.5 | 0.04 | 0.03 | 20.0 ~ 22.0 | 25.0 ~ 28.0 | － | － |
    | *RW* 316 | 0.08 | 1.0 | 0.5 ~ 2.5 | 0.04 | 0.03 | 11.0 ~ 14.0 | 18.0 ~ 20.5 | 2.0 ~ 3.0 | － |
    | *RW* 316*L* | 0.04 | 1.0 | 0.5 ~ 2.5 | 0.04 | 0.03 | 11.0 ~ 14.0 | 18.0 ~ 20.5 | 2.0 ~ 3.0 | － |
    | *RW* 317 | 0.08 | 1.0 | 0.5 ~ 2.5 | 0.04 | 0.03 | 13.0 ~ 15.0 | 18.5 ~ 21.0 | 3.0 ~ 4.0 | － |
    | *RW* 317*L* | 0.04 | 1.0 | 0.5 ~ 2.5 | 0.04 | 0.03 | 13.0 ~ 15.0 | 18.5 ~ 21.0 | 3.0 ~ 4.0 | － |
    | *RW* 347 | 0.08 | 1.0 | 0.5 ~ 2.5 | 0.04 | 0.03 | 9.0 ~ 11.0 | 19.0 ~ 21.5 | － | Nb8×C<br>(%) ~ 1.0 |

    **Table 2.2.66 Chemical Composition of Deposited Metal for Submerged Arc Welding**

    | Grade | Chemical composition (%) |   |   |   |   |   |   |   |   |
    | --- | --- | --- | --- | --- | --- | --- | --- | --- | --- |
    | Grade | C(max.) | Si(max.) | Mn(max.) | P(max.) | S(max.) | Ni | Cr | Mo | Others |
    | *RU* 308 | 0.08 | 1.0 | 2.5 | 0.04 | 0.03 | 9.0 ~ 11.0 | 18.0 ~ 21.0 | － | － |
    | *RU* 308*L* | 0.04 | 1.0 | 2.5 | 0.04 | 0.03 | 9.0 ~ 12.0 | 18.0 ~ 21.0 | － | － |
    | *RU* 309 | 0.15 | 1.0 | 2.5 | 0.04 | 0.03 | 12.0 ~ 14.0 | 22.0 ~ 25.0 | － | － |
    | *RU* 309*Mo* | 0.12 | 1.0 | 2.5 | 0.04 | 0.03 | 12.0 ~ 14.0 | 22.0 ~ 25.0 | 2.0 ~ 3.0 | － |
    | *RU* 310 | 0.20 | 1.0 | 2.5 | 0.04 | 0.03 | 20.0 ~ 22.0 | 25.0 ~ 28.0 | － | － |
    | *RU* 316 | 0.08 | 1.0 | 2.5 | 0.04 | 0.03 | 11.0 ~ 14.0 | 17.0 ~ 20.0 | 2.0 ~ 2.75 | － |
    | *RU* 316*L* | 0.04 | 1.0 | 2.5 | 0.04 | 0.03 | 11.0 ~ 16.0 | 17.0 ~ 20.0 | 2.0 ~ 2.75 | － |
    | *RU* 317 | 0.08 | 1.0 | 2.5 | 0.04 | 0.03 | 12.0 ~ 14.0 | 18.0 ~ 21.0 | 3.0 ~ 4.0 | － |
    | *RU* 317*L* | 0.04 | 1.0 | 2.5 | 0.04 | 0.03 | 12.0 ~ 16.0 | 18.0 ~ 21.0 | 3.0 ~ 4.0 | － |
    | *RU* 347 | 0.08 | 1.0 | 2.5 | 0.04 | 0.03 | 9.0 ~ 11.0 | 18.0 ~ 21.0 | － | Nb8×C<br>(%) ~ 1.0 |

    **Table 2.2.67 Tensile Test Requirements for Deposited Metal**

    | Electrode for manual arc welding | Consumables for TIG and MIG welding | Flux cored wire for semi-automatic welding | Consumables for submerged arc welding | Tensile strength<br>($\mathrm{N}/mm ^{2}$) | Yield strength<br>($\mathrm{N}/mm ^{2}$) | Elongation<br>(%) |
    | --- | --- | --- | --- | --- | --- | --- |
    | *RD* 308 | *RY* 308 | *RW* 308 | *RU* 308 | 550 min. | 225 min. | 35 min. |
    | *RD* 308L | *RY* 308*L* | *RW* 308*L* | *RU* 308*L* | 510 min. | 205 min. | 35 min. |
    | *RD* 309 | *RY* 309 | *RW* 309 | *RU* 309 | 550 min. | 225 min. | 30 min. |
    | *RD* 309*L* | *RY* 309*L* | *RW* 309*L* | － | 510 min. | 205 min. | 30 min. |
    | *RD* 309*Mo* | *RY* 309*Mo* | *RW* 309*Mo* | *RU* 309*Mo* | 550 min. | 225 min. | 30 min. |
    | *RD* 309*MoL* | － | *RW* 309*MoL* | － | 510 min. | 205 min. | 30 min.^(^1) |
    | *RD* 310 | *RY* 310 | *RW* 310 | *RU* 310 | 550 min. | 225 min. | 30 min. |
    | － | *RY* 310*S* | － | － | 550 min. | 225 min. | 30 min. |
    | *RD* 310*Mo* | － | － | － | 550 min. | 225 min. | 30 min. |
    | *RD* 316 | *RY* 316 | *RW* 316 | *RU* 316 | 550 min. | 225 min. | 30 min. |
    | *RD* 316*L* | *RY* 316*L* | *RW* 316*L* | *RU* 316*L* | 510 min. | 205 min. | 35 min. |
    | *RD* 317 | *RY* 317 | *RW* 317 | *RU* 317 | 550 min. | 225 min. | 30 min. |
    | *RD* 317*L* | *RY* 317*L* | *RW* 317*L* | *RU* 317*L* | 510 min. | 205 min. | 30 min. |
    | － | *RY* 321 | － | － | 550 min. | 225 min. | 30 min. |
    | *RD* 347 | *RY* 347 | *RW* 347 | *RU* 347 | 550 min. | 225 min. | 30 min. |
    | NOTE:<br>(1) Elongation of *RW* 309*MoL* is to be not less than 20 (%). |   |   |   |   |   |   |
- **5.** **Butt weld test**
  - **(1)** *Welding of butt weld test assemblies*
  - **(2)** *Butt weld tensile test*
  - **(3)** *Butt weld bend test*
    ![](images/image131.png)
    **Fig 2.2.38 Butt Weld Test Assembly for Stainless Steel(Except for Submerged arc welding, Unit : mm)**
    ![](images/image132.png)
    **Fig 2.2.39 Butt Weld Test Assembly for Stainless Steel(Submerged arc welding, Unit : mm)**

    **Table 2.2.68 Tensile Test Requirements for Butt Weld**

    | Electrode for manual arc welding | Consumables for TIG and MIG welding | Flux cored wire for semi-automatic welding | Consumables for submerged arc welding | Tensile strength<br>($\mathrm{N}/mm ^{2}$) |
    | --- | --- | --- | --- | --- |
    | *RD* 308 | *RY* 308 | *RW* 308 | *RU* 308 | 520 min. |
    | *RD* 308*L* | *RY* 308*L* | *RW* 308*L* | *RU* 308*L* | 480 min. |
    | *RD* 309 | *RY* 309 | *RW* 309 | *RU* 309 | 520 min. |
    | *RD* 309*L* | *RY* 309*L* | *RW* 309*L* | － | 520 min. |
    | *RD* 309*Mo* | *RY* 309*Mo* | *RW* 309*Mo* | *RU* 309*Mo* | 520 min. |
    | *RD* 309*MoL* | － | *RW* 309*MoL* | － | 520 min. |
    | *RD* 310 | *RY* 310 | *RW* 310 | *RU* 310 | 520 min. |
    | － | *RY* 310*S* | － | － | 520 min. |
    | *RD* 310*Mo* | － | － | － | 520 min. |
    | *RD* 316 | *RY* 316 | *RW* 316 | *RU* 316 | 520 min. |
    | *RD* 316*L* | *RY* 316*L* | *RW* 316*L* | *RU* 316*L* | 480 min. |
    | *RD* 317 | *RY* 317 | *RW* 317 | *RU* 317 | 520 min.^(^1) |
    | *RD* 317*L* | *RY* 317*L* | *RW* 317*L* | *RU* 317*L* | 520 min.^(^1) |
    | － | *RY* 321 | － | － | 520 min. |
    | *RD* 347 | *RY* 347 | *RW* 347 | *RU* 347 | 520 min. |
    | NOTE:<br>(1) Where the test assembly is made of *RSTS* 317*L*, the tensile strength is not to be less than 480 $\mathrm{N}/mm ^{2}$. |   |   |   |   |
- **6.** **Annual inspections**
  - **(1)** In the annual inspections, tests specified in the following (2) are to be conducted for each brand of approved consumables, and they are to be passed satisfactorily.
  - **(2)** The kinds of test, etc. in the annual inspections are to be as given in **Table 2.2.69**.
  - **(3)** The welding procedures and requirements of test assemblies for tests in the preceding (2) are to be as specified in **Pars 4** through **5.**

    **Table 2.2.69 Kinds of Test at Annual Inspection**

    | Kind of welding consumables |   | Kind of test | Welding procedure for test assembly |   |   |   |   | Kind and number of<br>test specimens taken from test assembly |
    | --- | --- | --- | --- | --- | --- | --- | --- | --- |
    | Kind of welding consumables |   | Kind of test | Welding position | Dia. of electrode or wire (mm) | Number | Dimension | Thickness<br>(mm) | Kind and number of<br>test specimens taken from test assembly |
    | Electrode for manual arc welding |   | Deposited metal test | Flat | 3.2 ~ 4.0 | 1 | **Fig 2.2.37** | 12 ~ 19 | Tensile test specimen: 1 |
    | Consumables for TIG welding |   | Deposited metal test | Flat | 2.4 ~ 3.2 | 1 | **Fig 2.2.37** | 12 ~ 19 | Tensile test specimen: 1 |
    | Consumables for MIG welding |   | Deposited metal test | Flat | 1.2 ~ 1.6 | 1 | **Fig 2.2.37** | 12 ~ 19 | Tensile test specimen: 1 |
    | Flux cored wire for semi-automatic welding |   | Deposited metal test | Flat | 1.2 ~ 3.2 | 1 | **Fig 2.2.37** | 12 ~ 19 | Tensile test specimen: 1 |
    | Consumables<br>for<br>submerged arc welding<br><sup>(1)</sup> | Multi-run technique | Deposited metal test | Flat | 1.2 ~ 4.0 | 1 | **Fig 2.2.37** | 19 ~ 25 | Tensile test specimen: 1 |
    | Consumables<br>for<br>submerged arc welding<br><sup>(1)</sup> | Two-run technique | Butt weld test | Flat | 2.4 ~ 4.0 | 1 | **Fig 2.2.39**(b) | 12 ~ 19 | Tensile test specimen: 1<br>Longitudinal tensile test specimen: 1<br>Face bend specimen: 1<br>Root bend specimen: 1 |
    | NOTE:<br>(1) Tests on both multi-run and two run technique are to be conducted for multi-run and two run welding respectively and the number, dimensions and thickness of test assemblies, along with the grades and number of test specimens selected from each test assembly are to be according to each of the welding processes. However, longitudinal tensile test of two run technique are not required. |   |   |   |   |   |   |   |   |

#### 608. Welding consumables for aluminium alloys

- **1.** **Application**
  - **(1)** Welding consumables used for aluminium alloys mentioned in the following (a) and (b)(hereinafter referred to as "welding consumables") are to be subjected to the approval tests and annual inspections in accordance with these requirements.
  - **(2)** Where no special requirements are given herein, e.g. for the approval procedure or for the welding of test assemblies and testing, those as specified in **601.** through **605.** apply in analogous manner.
- **2.** **Grades and marks of welding consumables**
  - **(1)** Grades and marks of welding consumables are classified as given in **Table 2.2.70**.

    **Table 2.2.70 Grades and Marks**

    | Kind of welding consumables | Grade and Mark |
    | --- | --- |
    | Electrode | *RA, RB, RC, RD* |
    | Wire | *WA, WB, WC, WD* |
  - **(2)** Approval of a wire or a rod will be granted in conjunction with a specific shielding gas according to **Table 2.2.67** with suffixed mark “G”(e.g. *RBG*(I-3)). or defined in terms of composition and purity of “special” gas to be designated with group sign “S”(eg. *RBS*($CO _{2}$ 100%). The composition of the shielding gas is to be reported. The approval of a wire or rod with any particular gas can be applied or transferred to any combination of the same wire or rod and any gas in the same numbered group as defined in **Table 2.2.71**, subject to the agreement of the Society.

    **Table 2.2.71 Kind of Gas**

    | Group | Kinds | Gas composition(%) |   |
    | --- | --- | --- | --- |
    | Group | Kinds | He | Ar |
    | I | I-1<br>I-2<br>I-3<br>I-4<br>I-5 | -<br>100<br>> 0 - 33<br>> 33 - 66<br>> 66 - 95 | 100<br>-<br>Rest<br>Rest<br>Rest |
    | S |   | Others |   |
- **3.** **General provisions of tests**
  - **(1)** Kinds of test, number, thickness and dimensions of test assemblies, kind and number of test specimen taken from each test assembly for welding consumables are to be as given in **Table 2.2.72**.
  - **(2)** The aluminium alloys used in preparation for test assembly corresponding to welding consumables are to be as given in **Table 2.2.73**.
  - **(3)** For the approval of welding consumables, the tests specified in (1) are to be successfully conducted for each brand of welding consumables.
  - **(4)** For welding consumables using a shielding gas, the tests specified in (1) are to be conducted for each kind of gas designated among **Table 2.2.71** by the manufacturer. However, where the manufacturer designates several kinds of gas which are classified into the group l in **Table 2.2.71** and the tests specified in (1) are to be conducted for any one kind of gas, the tests for the other kind of gas may be dispensed with subject to the approval of the Society.

    **Table 2.2.72 Kinds of Test for Welding Consumables**

    | Kinds of test | Test assembly |   |   |   | Kinds and number of<br>test specimens taken from<br>test assembly |
    | --- | --- | --- | --- | --- | --- |
    | Kinds of test | Welding position | Number | Dimension | Thickness (mm) | Kinds and number of<br>test specimens taken from<br>test assembly |
    | Deposited metal test<br>(Chemical composition test) | Flat | 1 | **Fig 2.2.40** | - | - |
    | Butt weld test | Flat | 1 | **Fig 2.2.41** | 10 ∼12 | Tensile test specimen : 2<br>Face bend test specimen : 2<br>Root bend test specimen : 2<br>Macro structure test specimen : 1 |
    | Butt weld test | Horizontal | 1^(^1) | **Fig 2.2.41** | 10 ∼12 | Tensile test specimen : 2<br>Face bend test specimen : 2<br>Root bend test specimen : 2<br>Macro structure test specimen : 1 |
    | Butt weld test | Vertical upward | 1 | **Fig 2.2.41** | 10 ∼12 | Tensile test specimen : 2<br>Face bend test specimen : 2<br>Root bend test specimen : 2<br>Macro structure test specimen : 1 |
    | Butt weld test | Overhead | 1 | **Fig 2.2.41** | 10 ∼12 | Tensile test specimen : 2<br>Face bend test specimen : 2<br>Root bend test specimen : 2<br>Macro structure test specimen : 1 |
    | Butt weld test | Flat | 1 | **Fig 2.2.42** | 20 ~ 25 | Tensile test specimen : 2<br>Face bend test specimen : 2<br>Root bend test specimen : 2<br>Macro structure test specimen : 1 |
    | Note<br>(1) Welding consumables satisfying the requirements for flat and vertical upward positions may be dispensed with the tests for horizontal position subject to the approval of the Society. |   |   |   |   |   |

    **Table 2.2.73 Grade of Aluminium Alloys used for Test Assembly**

    | Grade of welding consumables | Grade of aluminium alloys used for test assembly |   |
    | --- | --- | --- |
    | *RA*, *WA* | 5000 series | 5754 |
    | *RB*, *WB* | 5000 series | 5086 |
    | *RC*, *WC* | 5000 series | 5083, 5383, 5456, 5059 |
    | *RD*, *WD* | 6000 series | 6005*A,* 6061, 6082 |
    | Note:<br>Approval on higher strength *AlMg* base materials(5000 series) covers also the lower strength *AlMg* grades and their combination with *AlSi* grades |   |   |
  - **(5)** When the manufacturer designated the gas classified into the group "*S*" in the tests specified in (4), the composition of the shielding gas is to be reported to the Society.
  - **(6)** After welding, the test assemblies are not to be subjected to any heat treatment or peening.
  - **(7)** It is recommended that the welded assemblies be subjected to a radiographic examination to ascertain that there are any defects in the weld prior to the preparation of test specimens.
- **4.** **Deposited metal test**
  - **(1)** *Welding of deposited metal test assembly*
    ![](images/image133.png)
    **Fig 2.2.40 Deposited Weld Metal Test Assembly (Unit : mm)**
  - **(2)** *Chemical composition* The chemical composition of the welding consumables is to be determined by the analysis of the deposited weld metal specified in **Fig 2.2.40** and the results of the analysis are to comply with the limit value specified by the manufacturer.
- **5.** **Butt weld test**
  - **(1)** *Welding of butt weld test assemblies*
  - **(2)** *Butt weld tensile test*

    **Table 2.2.74 Requirements for the transverse tensile and bend tests**

    | Grade of welding consumables | Base material<br>used for the test | Tensile strength<br>($\mathrm{N}/mm ^{2}$) | Bend test |   |
    | --- | --- | --- | --- | --- |
    | Grade of welding consumables | Base material<br>used for the test | Tensile strength<br>($\mathrm{N}/mm ^{2}$) | Former diameter<br>(mm) | Bending<br>angle |
    | *RA/WA* | 5754 | 190 min. | 3 *t*<sup>(1)</sup> | 180° |
    | *RB/WB* | 5086 | 240 min. | 6 *t*<sup>(1)</sup> | 180° |
    | *RC/WC* | 5083 | 275 min. | 6 *t*<sup>(1)</sup> | 180° |
    | *RC/WC* | 5383, 5456 | 290 min. | 6 *t*<sup>(1)</sup> | 180° |
    | *RC/WC* | 5059 | 330 min. | 6 *t*<sup>(1)</sup> | 180° |
    | *RD/WD* | 6061, 6005A, 6082 | 170 min. | 6 *t*<sup>(1)</sup> | 180° |
    | Note<br>(1) *t* : Thickness of the test specimen |   |   |   |   |
  - **(3)** *Butt Weld Bend Test*
  - **(4)** *Butt weld macro structure test*
- **6.** **Annual inspections**
  - **(1)** In the annual inspections, every approved welding consumables are to be subjected to the tests provided in (2) and are to be successfully examined.
  - **(2)** Kinds of tests in the annual inspections are to be as given in **Table 2.2.75**.
  - **(3)** The welding procedure and requirements for test assemblies specified in (2) are to be in accordance with the requirements in **4.** to **5.**
    ![](images/image134.png)
    **Fig 2.2.41 Butt Weld Test Assembly for Aluminium Alloys (A thickness of 10 to 12, unit : mm)**
    ![](images/image135.png)
    **Fig 2.2.42 Butt Weld Test Assembly for Aluminium Alloys (A thickness of 20 to 25, unit : mm)**

    **Table 2.2.75 Kinds of Tests in Annual Inspections**

    | Kinds of test | Test assembly |   |   |   | Kind and number of test specimens taken from test assembly |
    | --- | --- | --- | --- | --- | --- |
    | Kinds of test | Welding position | Number | Dimensions | Thickness (mm) | Kind and number of test specimens taken from test assembly |
    | Deposited weld metal test(Chemical composition Analysis) | Flat | 1 | **Fig 2.2.40** | - | - |
    | Butt weld test | Flat | 1 | **Fig 2.2.41** | 10 - 12 | Tensile test specimen : 2<br>Face bend test specimen : 2<br>Root bend test specimen : 2<br>Macro structure test specimen : 1 |

#### 609. Welding consumables for weldable high strength steels

- **1.** **Application**
  Welding consumables for weldable high strength steels, which are given in following (1) through (3) (hereinafter referred to as "welding consumables" in **609.**) the approval test and annual inspections are to be in accordance with the requirements specified in **609.**
  - **(1)** Electrodes for manual arc welding(specified in **602. 1** (1) and (2))
  - **(2)** Automatic welding consumables(specified in **603. 1** (1) and (2). However, in this case, used only for multi-run technique in principle.)
  - **(3)** Semi-automatic welding consumables
- **2.** **Grade and marks of welding consumables**
  - **(1)** Grades and marks of welding consumables are classified as given in **Table 2.2.77**.
  - **(2)** Where the welding consumables have passed the test specified in **3** (1) below, the suffixes are to be added to the grade marks with the same methods as specified in **603. 2** (2) and (3) or **604. 2** (2) and (3) according to the grade of welding consumables.
  - **(3)** For low hydrogen electrodes which have passed the hydrogen test specified in **6**. the suffixes given in **Table 2.2.80** are to be added to the grade marks (eg. 3*Y*46*S H*5).
- **3.** **General provisions for tests**
  - **(1)** Kinds of test, number, thickness, and dimensions of test assembles, diameters of electrodes or wires used for welding and welding positions, together with kinds and number of test specimens taken from each test assembly for welding consumables are to be in accordance with the requirements specified in **602. 3., 603. 3.** or **604. 3**. However, note (4) of **Table 2.2.26** and note (5) of **Table 2.2.44** are not to be required. Provisions for automatic welding consumables are to be the requirements specified in multi run technique.
  - **(2)** The grades of steels used for tests are to be those given in **Table 2.2.76** corresponding to the grades of welding consumables, or those which are considered equivalent by the Society.

    **Table 2.2.76 Grade of Steels for Test Assembly** ***(2019)***

    | Grade of welding consumables | Grade of steel for assembly |
    | --- | --- |
    | 2*Y*42, 2*Y*46, 2*Y*50*,* 2*Y*55*,* 2*Y*62, 2*Y*69, 2*Y*89, 2*Y*96 | *AH* 43∼*AH* 97 |
    | 3*Y*42, 3*Y*46, 3*Y*50*,* 3*Y*55*,* 3*Y*62, 3*Y*69, 3*Y*89, 3*Y*96 | *AH* 43∼*AH* 97, *DH* 43∼*DH* 97 |
    | 4*Y*42, 4*Y*46, 4*Y*50*,* 4*Y*55*,* 4*Y*62, 4*Y*69, 4*Y*89, 4*Y*96 | *AH*43∼*AH*97, *DH* 43∼*DH* 97, *EH* 43∼*EH* 97 |
    | 5*Y*42, 5*Y*46, 5*Y*50*,* 5*Y*55*,* 5*Y*62, 5*Y*69 | *AH* 43∼*AH* 70, *DH* 43∼*DH* 70,<br>*EH* 43∼*EH* 70, *FH* 43∼*FH* 70 |
    | NOTES:<br>Notwithstanding the requirements in this table, normal and higher strength steels may be used for deposited metal test assembly. In this case, appropriate buttering is to be carried out. |   |
  - **(3)** For the approval of welding consumables, the tests specified in **602.**, **603.** or **604.** are to be conducted for each brand of welding consumables. For the tests specified in **603.**, wire-flux combination for single or two-run technique are subject to special consideration of the Society. *(2019)*
  - **(4)** After welding, the test assemblies are not to be subjected to any heat treatment or peening.
  - **(5)** It is recommended that the welded assemblies be subjected to a radiographic examination to ascertain that there are any defects in the weld prior to the preparation of test specimens.
- **4.** **Deposited metal test**
  - **(1)** *Welding of deposited metal test assembly*
    Welding sequence of test assemblies are to be in accordance with the requirements specified in **602. 4** (1), **603. 4** (1) or **604. 4** (1) appropriate to the grade of the welding consumables.
  - **(2)** *Chemical composition*
  - **(3)** *Deposited metal tensile test*
  - **(4)** *Deposited metal impact test*

    **Table 2.2.77 Test Requirements for Deposited Metal** ***(2019)***

    | Grade of welding consumables | Tensile test |   |   | Impact test |   |
    | --- | --- | --- | --- | --- | --- |
    | Grade of welding consumables | Tensile strength<br>($\mathrm{N}/mm ^{2}$)<sup>(1)</sup> | Yield strength<br>($\mathrm{N}/mm ^{2}$) | Elongation<br>(%) | Test temp<br>(℃) | Minimum mean absorbed energy(J) |
    | 2*Y*42 | 520 ∼ 680 | 420 min. | 21 min. | 0 | 47 min. |
    | 3*Y*42 | 520 ∼ 680 | 420 min. | 21 min. | -20 | 47 min. |
    | 4*Y*42 | 520 ∼ 680 | 420 min. | 21 min. | -40 | 47 min. |
    | 5*Y*42 | 520 ∼ 680 | 420 min. | 21 min. | -60 | 47 min. |
    | 2*Y*46 | 540 ∼ 720 | 460 min. | 20 min. | 0 | 47 min. |
    | 3*Y*46 | 540 ∼ 720 | 460 min. | 20 min. | -20 | 47 min. |
    | 4*Y*46 | 540 ∼ 720 | 460 min. | 20 min. | -40 | 47 min. |
    | 5*Y*46 | 540 ∼ 720 | 460 min. | 20 min. | -60 | 47 min. |
    | 2*Y*50 | 590 ∼ 770 | 500 min. | 19 min. | 0 | 50 min. |
    | 3*Y*50 | 590 ∼ 770 | 500 min. | 19 min. | -20 | 50 min. |
    | 4*Y*50 | 590 ∼ 770 | 500 min. | 19 min. | -40 | 50 min. |
    | 5*Y*50 | 590 ∼ 770 | 500 min. | 19 min. | -60 | 50 min. |
    | 2*Y*55 | 640 ∼ 820 | 550 min. | 18 min. | 0 | 55 min. |
    | 3*Y*55 | 640 ∼ 820 | 550 min. | 18 min. | -20 | 55 min. |
    | 4*Y*55 | 640 ∼ 820 | 550 min. | 18 min. | -40 | 55 min. |
    | 5*Y*55 | 640 ∼ 820 | 550 min. | 18 min. | -60 | 55 min. |
    | 2*Y*62 | 700 ∼ 890 | 620 min. | 18 min. | 0 | 62 min. |
    | 3*Y*62 | 700 ∼ 890 | 620 min. | 18 min. | -20 | 62 min. |
    | 4*Y*62 | 700 ∼ 890 | 620 min. | 18 min. | -40 | 62 min. |
    | 5*Y*62 | 700 ∼ 890 | 620 min. | 18 min. | -60 | 62 min. |
    | 2*Y*69 | 770 ∼ 940 | 690 min. | 17 min. | 0 | 69 min. |
    | 3*Y*69 | 770 ∼ 940 | 690 min. | 17 min. | -20 | 69 min. |
    | 4*Y*69 | 770 ∼ 940 | 690 min. | 17 min. | -40 | 69 min. |
    | 5*Y*69 | 770 ∼ 940 | 690 min. | 17 min. | -60 | 69 min. |
    | 2*Y*89 | 940 ∼ 1100 | 890 min. | 14 min. | 0 | 69 min. |
    | 2*Y*89 | 940 ∼ 1100 | 890 min. | 14 min. | -20 | 69 min. |
    | 3*Y*89 | 940 ∼ 1100 | 890 min. | 14 min. | -20 | 69 min. |
    | 3*Y*89 | 940 ∼ 1100 | 890 min. | 14 min. | -40 | 69 min. |
    | 4*Y*89 | 940 ∼ 1100 | 890 min. | 14 min. | -40 | 69 min. |
    | 2*Y*96 | 980 ∼ 1150 | 960 min. | 13 min. | 0 | 69 min. |
    | 2*Y*96 | 980 ∼ 1150 | 960 min. | 13 min. | -20 | 69 min. |
    | 3*Y*96 | 980 ∼ 1150 | 960 min. | 13 min. | -20 | 69 min. |
    | 3*Y*96 | 980 ∼ 1150 | 960 min. | 13 min. | -40 | 69 min. |
    | 4*Y*96 | 980 ∼ 1150 | 960 min. | 13 min. | -40 | 69 min. |
    | Note<br>Tensile strength specified in the table may be alerted where deemed appropriate by the Society. |   |   |   |   |   |
- **5.** **Butt weld test**
  - **(1)** *Welding of butt weld test assembly*
    Welding sequence of test assemblies are to be in accordance with the requirements specified in **602. 5** (1)**, 603. 5** (1) or **604. 5** (1) appropriate to the grade of the welding consumables.
  - **(2)** *Butt weld tensile test*

    **Table 2.2.78 Tensile Test Requirements for butt weld test** ***(2017)*** ***(2019)***

    | Grade of welding consumables | Tensile strength ($\mathrm{N}/mm ^{2}$) |
    | --- | --- |
    | 2*Y*42, 3*Y*42, 4*Y*42, 5*Y*42 | 520 min. |
    | 2*Y*46, 3*Y*46, 4*Y*46, 5*Y*46 | 540 min. |
    | 2*Y*50, 3*Y*50, 4*Y*50, 5*Y*50 | 590 min. |
    | 2*Y*55, 3*Y*55, 4*Y*55, 5*Y*55 | 640 min. |
    | 2*Y*62, 3*Y*62, 4*Y*62, 5*Y*62 | 700 min. |
    | 2*Y*69, 3*Y*69, 4*Y*69, 5*Y*69 | 770 min. |
    | 2*Y*89, 3*Y*89, 4*Y*89 | 940 min. |
    | 2*Y*96, 3*Y*96, 4*Y*96 | 980 min. |
  - **(3)** *Butt weld bend test*

    **Table 2.2.79 Bend Radius for Butt Weld Bend Test** ***(2019)***

    | Grade of welding consumable | Radius of plunger |
    | --- | --- |
    | 2*Y*42∼50, 3*Y*42∼50, 4*Y*42∼50, 5*Y*42∼50 | 2.0 $t$ |
    | 2*Y*55∼69, 3*Y*55∼69, 4*Y*55∼69, 5*Y*55∼69 | 2.5 $t$ |
    | 2*Y*89, 3*Y*89, 4*Y*89 | 3 $t$ |
    | 2*Y*96, 3*Y*96, 4*Y*96 | 3.5 $t$ |

    ![](images/image136.png)
    **Fig 2.2.43 gauge length** ***Lo***
  - **(4)** *Butt weld impact test*
- **6.** **Hydrogen test**
  - **(1)** Hydrogen Test is to be carried out for welding consumables except gas shielded arc solid wire by the glycerine method, mercury method, thermal conductivity detector method or other methods deemed appropriate by the Society. *(2017)*
  - **(2)** The average volume of hydrogen is to comply with the requirements specified in **Table 2.2.80** according to the test procedures specified in preceding (1) or the type of suffixes to be added to the grade marks.

    **Table 2.2.80 Requirements for hydrogen Contents** ***(2017)*** ***(2019)***

    | Grade of welding consumable | Suffixes | Requirements for Hydrogen Contents ($\mathrm{cm} ^{3} /g$) |   |   |
    | --- | --- | --- | --- | --- |
    | Grade of welding consumable | Suffixes | Glycerine method | Mercury method | Thermal conductivity detector method |
    | 2*Y*42∼50, 3*Y*42∼50, 4*Y*42∼50, 5*Y*42∼50 | *H* 10 | 0.05 max. | 0.10 max. | 0.10 max. |
    | 2*Y*55∼96, 3*Y*55∼96, 4*Y*55∼96, 5*Y*55∼96 | *H* 5 | - | 0.05 max. | 0.05 max. |
- **7.** **Fillet weld test assemblies**
  - **(1)** *Welding of fillet weld test assemblies*
    The test assemblies are to be in accordance with the requirements in **602. 7** (1).
  - **(2)** *Fillet weld macro-structure test*
    The macro-structure test is to be correspondingly in accordance with the requirements in **602. 7** (2).
  - **(3)** *Fillet weld hardness test*
    The hardness test is to be correspondingly in accordance with the requirements in **602. 7** (3).
  - **(4)** *Fillet weld fracture test*
    The fracture test is to be correspondingly in accordance with the requirements in **602. 7** (4).
- **8.** **Annual inspections**
  Annual inspections are to comply with the requirements specified in **602. 8, 603. 8** or **604. 8** according to the grade of the welding consumables. However, in general, annual inspections for automatic welding consumables are to comply with the requirements specified for multi run technique. For grades Y69 to Y96 annaul hydrogen test is required. *(2019)*
- **9.** **Change in grades**
  The changes in grades relating to the strength or toughness or hydrogen of approved welding consumables are to comply with the requirements specified in **602. 9, 603. 9** or **604. 9** according to the grade of the welding consumables. *(2017)* ![](images/image137.png)
