Repository: kimghw/KR_RULES_ENG

# PART 2 Materials and Welding

> RULES FOR CLASSIFICATION OF STEEL SHIPS / RA-02-E / 2025 / EN

- [[R] CHAPTER 1 MATERIALS](01_R_CHAPTER 1 MATERIALS.md)
  - Section 1 General
  - Section 2 Test Specimens and Testing Procedures
  - Section 3 Rolled Steels
  - Section 4 Steel Tubes and Pipes
  - Section 5 Castings
  - Section 6 Steel Forgings
  - Section 7 Copper and Copper Alloy
  - Section 8 Aluminium Alloys
- [[R] CHAPTER 2 WELDING](02_R_CHAPTER 2 WELDING.md)
  - Section 1 General
  - Section 2 Test Specimens and Testing Procedures
  - Section 3 Welding Work and Inspection
  - Section 4 Welding Procedure Qualification Tests

File: RULES FOR CLASSIFICATION OF STEEL SHIPS/RA-02-E_PART 2 Materials and Welding/01_R_CHAPTER 1 MATERIALS.md (part 7 of 10)
# PART 2 Materials and Welding
      - **(e)** After welding has been completed the castings are to be given either a suitable heat treatment in accordance with the requirements of previous 5 (1) or a stress relieving heat treatment at a temperature of not less than 550℃ for C and C-Mn steel castings. For alloy steel castings, the heat treatment has to be agreed with the Society. The type of heat treatment employed will be dependent on the chemical composition of the casting and the dimensions, positions and nature of the repairs, and should not affect the properties of the casting. *(2023)*
      - **(f)** Subject to the prior agreement of the Society, special consideration may be given to the omission of postweld heat treatment or to the acceptance of local stress-relieving heat treatment where the repaired area is small and machining of the casting has reached an advanced stage.
      - **(g)** On completion of heat treatment the weld repairs and adjacent material are to be ground smooth and examined by magnetic particle or liquid penetrant testing. Supplementary examination by ultrasonics or radiography ultrasonic or radiographic testing may also be required depending on the dimensions and nature of the original defect. Satisfactory results are to be obtained from all forms of non-destructive testing used. *(2023)*
      - **(h)** The manufacturer is to maintain full records detailing the extent and location of repairs made to each casting and details of weld procedures and heat treatments applied for repairs. These records are to be available to the Surveyor and copies provided on request. *(2023)*
  - **(3)** Recommendation for welding
    For steels with C ≥ 0.23 or Ceq ≥ 0.45, the WPQT on which the WPS is based, should be qualified on a base material having a Ceq as follows: the Ceq of the base material should not fall below more than 0.02 of the material to be welded. (Example: WPQT for a material with actual Ceq = 0.50 may be qualified on a material with Ceq ≥ 0.48.) *(2023)*
- **12.** **Retest procedure**
  - **(1)** Where the tensile test fails to meet the requirements, additional test may be carried out in accordance with the requirements of **109.**
  - **(2)** The additional tests are to be taken, preferably from the same, but alternatively from another, test sample representative of the casting or batch of castings.
  - **(3)** At the option of the manufacturer, when a casting or batch of castings has failed to meet the test requirements, it may be reheat treated and re-submitted for acceptance tests.
- **13.** **Marking**
  - **(1)** The grade of material and the manufacturer"s name or trade mark are to be cast or stamped on all steel castings. In addition, the cast number is to be stamped on all steel castings not less than 250 kg in mass. The Society's brand indicating satisfactory compliance with the requirements is to be stamped in the vicinity of the foregoing marks.
  - **(2)** For steel castings to which the requirements given in note 1 of the **Table 2.1.72**, the material symbols are specified as *RSC* - (or *RSC* - *A* ) and the required tensile strength is to be filled in symbol " - ". (e.g. For carbon steel castings which the required tensile strength is 420 *N/mm*^2, *RSC* 420)
- **14.** **Test certificates** ***(2017)***
  The manufacturer is to provide the required type of inspection certificate giving the following particulars for each casting or batch of castings which has been accepted:
  - **(1)** Purchaser's name and order number
  - **(2)** Description of castings and steel quality
  - **(3)** Identification number
  - **(4)** Steel making process, cast number and chemical analysis of ladle samples
  - **(5)** Results of mechanical tests
  - **(6)** Results of non-destructive tests, where applicable
  - **(7)** Details of heat treatment, including temperatures and holding times
  - **(8)** Where applicable, test pressure
- **15.** **Additional requirements for crank throw**
  - **(1)** In case where semi-built-up crank throw for diesel engines is made of steel casting, the manufacturing procedure is to be approved by the Society.
  - **(2)** Where special manufacturing methods are adopted to reduce the size of crank throw according to the requirements in **Pt 5, Ch 2, 208**, the preliminary test instructed by the Society are to be carried out.

#### 502. Steel castings for chains

- **1.** **Application**
  - **(1)** These requirements are to apply to the steel castings used for anchor chain cables and accessories specified in **Pt 4, Ch 8** (hereinafter referred to as "steel castings").
  - **(2)** Steel castings for manufacture of offshore mooring chain accessories are to be in accordance with the Guidance relating to the Rules specified by the Society. **【See Guidance】**
  - **(3)** Steel castings having characteristics differing from those specified in **502.** are to comply with the requirements in **101. 2**.
- **2.** **Kinds**
  The steel castings are classified as specified in **Table 2.1.76**.

  **Table 2.1.76 Grade of Steel Casting**

  | Grade | Application |
  | --- | --- |
  | *RSCC* 50 | Grade 2 chain |
  | *RSCC* 70 | Grade 3 chain |
- **3.** **Heat treatment**
  - **(1)** Steel castings are to be normalized, normalized and tempered, quenched and tempered or heat treated by the process approved by the Society.
  - **(2)** Steel castings which are locally heated or subjected to any cold work after heat treatment, are to be stress-relieved by the approved methods.
  - **(3)** Flame cutting or scarfing to remove risers and surplus metals is to be completed before final heat treatment of the steel castings.
- **4.** **Chemical composition**
  Chemical composition of steel castings is to be subjected to the special approval by the Society.
- **5.** **Mechanical properties**
  The mechanical properties of steel castings are to comply with the requirements given in **Table 2.1.77**.

  **Table 2.1.77 Mechanical Properties**

  | Grade | Tensile test |   |   |   | Impact test^(^1) |   |
  | --- | --- | --- | --- | --- | --- | --- |
  | Grade | Yield strength ($\mathrm{N}/mm ^{2}$) ^(^2) | Tensile strength ($\mathrm{N}/mm ^{2}$) ^(^2) | Elongation (%)<br>($L=5d$) | Reduction of area (%) | Testing temp. (℃) | Average absorbed energy (*J*) |
  | *RSCC* 50 | 295 min. | 490~690 | 22 min. | ­ | ­ | ­ |
  | *RSCC* 70 | 410 min. | 690 min. | 17 min. | 40 min. | 0 | 60 min. |
  | NOTE:<br>(1) When the absorbed energy of two or more test specimens among a set of test specimens is less in value than the specified average absorbed energy or when the absorbed energy of a single test specimen is less in value than 70 % of the specified average absorbed energy, the test is considered to have failed. |   |   |   |   |   |   |
- **6.** **Selection of test specimens**
  - **(1)** One test sample is to be taken from castings of similar dimensions originating from the same heat treatment charge and the same cast of steel. In this case, the test sample may be the test assembly cast with the body of casting and similar area. The tensile and impact test specimens are to be taken from the test sample in the longitudinal direction at a depth of 1/6 diameter from the surface specified in **Fig 2.1.5**.
  - **(2)** For *RSCC* 50, one tensile test specimen, and for other grades of chain castings, one tensile test specimen and one set (3 pieces) of impact test specimens are to be taken from the test sample.
- **7.** **Surface inspection**
  Steel castings are to be subjected to the surface inspection after completion of the final heat treatment.
- **8.** **Quality**
  Steel castings are to be of uniform quality and free from harmful defects.
- **9.** **Non-destructive inspection**
  A suitable non-destructive inspection, such as an ultrasonic test, may be required where deemed necessary by the Society.
- **10.** **Repair of defects**
  The repair of defects for steel castings is generally to be carried out in accordance with the requirements in **501. 11**.
- **11.** **Retest procedure**
  Where the tensile test or impact test on the selected first test specimens fails to meet the requirements, additional tests may be conducted according to the requirements given in **306. 7**.
- **12.** **Marking**
  Steel castings which have satisfactorily complied with the required tests are to be marked with the identification mark in accordance with the requirements in **501. 13** (1).

#### 503. Stainless steel castings

- **1.** **Application**
  - **(1)** The requirements are to apply to the stainless steel castings for valves and pipe fittings in piping systems used at low temperature (-165℃ and over in design temperature) service or corrosion-resisting service (hereinafter referred to as "steel castings").
  - **(2)** Steel castings having characteristics differing from those specified in **503.** are to comply with the requirements in **101. 2**.
- **2.** **Kinds**
  The steel castings are classified as specified in **Table 2.1.78**.
- **3.** **Heat treatment**
  Steel castings are generally to receive a solid solution treatment.
- **4.** **Chemical composition**
  The chemical composition of steel castings is to comply with the requirements given in **Table 2.1.78**.

  **Table 2.1.78 Grades and Chemical Composition**

  | Grade | Chemical composition (%) |   |   |   |   |   |   |   |   |
  | --- | --- | --- | --- | --- | --- | --- | --- | --- | --- |
  | Grade | C | Si | Mn | P | S | Ni | Cr | Mo | Other |
  | *RSSC* 13 | 0.08 max. | 2.00 max. | 2.00 max. | 0.040 max. | 0.030 max. | 8.00~11.00 | 18.00~21.00 | ─ | ─ |
  | *RSSC* 14 | 0.08 max. | 1.50 max. | 2.00 max. | 0.040 max. | 0.030 max. | 10.00~14.00 | 17.00~22.00 | 2.00~3.00 | ─ |
  | *RSSC* 16 | 0.030 max. | 1.50 max. | 2.00 max. | 0.040 max. | 0.030 max. | 12.00~16.00 | 17.00~22.00 | 2.00~3.00 | ─ |
  | *RSSC* 17 | 0.08 max. | 2.00 max. | 2.00 max. | 0.040 max. | 0.030 max. | 12.00~15.00 | 22.00~26.0 | ─ | ─ |
  | *RSSC* 18 | 0.08 max. | 2.00 max. | 2.00 max. | 0.040 max. | 0.030 max. | 19.00~22.00 | 23.00~27.0 | ─ | ─ |
  | *RSSC* 19 | 0.030 max. | 2.00 max. | 2.00 max. | 0.040 max. | 0.030 max. | 8.00~12.00 | 17.00~21.0 | ─ | ─ |
  | *RSSC* 21 | 0.08 max. | 2.00 max. | 2.00 max. | 0.040 max. | 0.030 max. | 9.00~12.00 | 18.00~21.0 | 1.35≥Nb+Ta≥10×C |   |
- **5.** **Mechanical properties**
  - **(1)** The mechanical properties of steel castings are to comply with the requirements give in **Table 2.1.79**.
  - **(2)** Where deemed necessary by the Society, impact test or corrosion-resistance test may be required in addition to the specified tests.
- **6.** **Selection of test specimens**
  - **(1)** Where a stainless steel casting is 500 kg and over in weight, one tensile test specimen and one hardness test specimen are to be taken from each casting.
  - **(2)** Where a number of stainless steel castings of similar form and size, each of which weight less than 500 kg, are cast from the same charge, two tensile test specimens and two hardness test specimens are to be taken from each group of castings simultaneously heat treated in the same furnace.
  - **(3)** Hardness test specimen may be a portion of tensile test specimen.
- **7.** **Marking**
  Steel castings which have satisfactorily complied with the required tests are to be marked with the identification mark in accordance with the requirements in **110.**

  **Table 2.1.79 Mechanical Properties**

  | Grade | Tensile test |   |   | Hardness test |
  | --- | --- | --- | --- | --- |
  | Grade | Yield strength ($\mathrm{N}/mm ^{2}$) | Tensile strength ($\mathrm{N}/mm ^{2}$) | Elongation($\%$)<br>($L=5.65 \sqrt {A}$) | Brinell *H_BW* |
  | *RSSC* 13 | 185 min. | 440 min. | 26 min. | 183 max. |
  | *RSSC* 14 | 185 min. | 440 min. | 26 min. | 183 max. |
  | *RSSC* 16 | 175 min. | 390 min. | 31 min. | 183 max. |
  | *RSSC* 17 | 205 min. | 440 min. | 26 min. | 183 max. |
  | *RSSC* 18 | 185 min. | 440 min. | 26 min. | 183 max. |
  | *RSSC* 19 | 185 min. | 390 min. | 31 min. | 183 max. |
  | *RSSC* 21 | 205 min. | 440 min. | 26 min. | 183 max. |

#### 504. Steel castings for low temperature service

- **1.** **Application**
  - **(1)** The requirements are to apply to the steel castings for valves and pipe fittings in piping systems intended to be used at the design temperature lower than 0℃ in liquefied gas carriers (hereinafter referred to as "steel castings").
  - **(2)** Steel castings other than specified in **504.** or those used in other parts than specified in (1) are to comply with the requirements given in **101. 2.**
- **2.** **Kinds**
  The steel castings are classified as given in **Table 2.1.80**.

  **Table 2.1.80 Grades and Chemical Composition**

  | Grade | Deoxidation | Chemical composition (%) |   |   |   |   |   |   |
  | --- | --- | --- | --- | --- | --- | --- | --- | --- |
  | Grade | Deoxidation | *C* | *Si* | *Mn* | *P* | *S* | *Ni* | *Mo* |
  | *RLCA* | Fully killed fine grain | 0.30 max. | 0.60 max. | 1.00 max. | 0.035 max. | 0.035 max. | - | - |
  | *RLCB* | Fully killed fine grain | 0.25 max. | 0.60 max. | 0.50~0.80 | 0.035 max. | 0.035 max. | - | 0.45~0.65 |
  | *RLC* 2 | Fully killed fine grain | 0.25 max. | 0.60 max. | 0.50~0.80 | 0.030 max. | 0.030 max. | 2.00~3.00 | - |
  | *RLC* 3 | Fully killed fine grain | 0.15 max. | 0.60 max. | 0.50~0.80 | 0.030 max. | 0.030 max. | 3.00~4.00 | - |
- **3.** **Heat treatment**
  Steel castings are to be normalized or normalized and tempered.
- **4.** **Deoxidation practice and chemical composition**
  The deoxidation practice and chemical composition of steel castings are to comply with the requirements given in **Table 2.1.80**.
- **5.** **Mechanical properties**
  - **(1)** The mechanical properties of steel castings are to comply with the requirements given in **Table 2.1.81**.
  - **(2)** Where deemed necessary by the Society, other tests may be required in addition to the tests specified in (1).

    **Table 2.1.81 Mechanical Properties**

    | Grade | Tensile test |   |   |   | Impact test ^(^2) |   |
    | --- | --- | --- | --- | --- | --- | --- |
    | Grade | Yield strength<br>($\mathrm{N}/mm ^{2}$) | Tensile strength<br>($\mathrm{N}/mm ^{2}$) | Elongation (%)<br>($L=5d$) | Reduction of area (%) | Test temp.<br>(℃) | Average absorbed energy (*J*) |
    | *RLCA* | 245 min. | 450 min. | 21 min. | 35 min. | -40^(^1) | 27 min. |
    | *RLCB* | 245 min. | 450 min. | 21 min. | 35 min. | -50^(^1) | 27 min. |
    | *RLC* 2 | 275 min. | 450 min. | 21 min. | 35 min. | -70 | 34 min. |
    | *RLC* 3 | 275 min. | 450 min. | 21 min. | 35 min. | -95 | 34 min. |
    | NOTES:<br>(1) Impact test temperature for castings specified in **Pt 7, Ch 5** is to be 5℃ below the design temperature or -20℃, whichever is the lower.<br>(2) When the absorbed energy of two or more test specimens among a set of test specimens is less in value than the specified average absorbed energy or when the absorbed energy of a single test specimen is less in value than 70 % of the specified average absorbed energy, the test is considered to have failed. |   |   |   |   |   |   |
- **6.** **Selection of test specimens**
  - **(1)** Where a steel casting is 500 kg and over in weight, one tensile test specimen and one set of three impact test specimens are to be taken from each casting.
  - **(2)** Where a number of steel castings of similar form and size, each of which less than 500 kg in weight, are cast from the same charge, two tensile test specimens and two sets of six impact test specimens are to be taken from each group of castings simultaneously heat treated in the same furnace.
- **7.** **Retest procedures**
  - **(1)** Where the tensile tests fail to meet the requirements, additional tests may be carried out according to the requirements given in **109.**
  - **(2)** Regarding the impact tests, additional tests are to be carried out according to the requirements given in **304. 9** (2).
- **8.** **Marking**
  Steel castings which have satisfactorily complied with the required tests are to be marked with the identification mark in accordance with the requirements in **501. 13** (1) and in case the requirement in Note (1) of **Table 2.1.81** has been applied, "impact test temperature T" is to be suffixed to the marking. (e.g. *RLCA* - 25*T*)

#### 505. Stainless steel casting for propeller

- **1.** **Application**
  - **(1)** These requirements are applicable to the manufacture, inspection and repair procedures of stainless steel casting(hereinafter referred to as **"steel propeller casting"**) for propellers, blades and bosses. These requirements may also be used for the repair of propellers damaged in service, subject to prior agreement with the Society. *(2021)* **【See Guidance】**
  - **(2)** Steel propeller castings having characteristics differing from those specified in **505.** are to comply with the requirements in **101. 2**.
- **2.** **Kinds**
  Steel propeller castings are classified as specified in **Table 2.1.82**.
- **3.** **Chemical composition** ***(2021)***
  - **(1)** Chemical composition is classified as specified in **Table 2.1.82**. Cast steel whose chemical composition deviate from the typical values of **Table 2.1.82** must be specially approved by the Society.
  - **(2)** The manufacturer is to maintain records of the chemical analyses of the production casts, which are to be made available to the Surveyor so that he can satisfy himself that the chemical composition of each casting is within the specified limits.

    | Alloy type |   | Chemical composition (%) |   |   |   |   |
    | --- | --- | --- | --- | --- | --- | --- |
    | Alloy type |   | *C* | *Mn* | *Cr* | *Mo ^( ^1)* | *Ni* |
    | 12*Cr* 1*Ni* | Martensitic | 0.15 Max. | 2.0 Max. | 11.5 - 17.0 | 0.5 Max. | 2.0 Max. |
    | 13*Cr* 4*Ni* | Martensitic | 0.06 Max. | 2.0 Max. | 11.5 - 17.0 | 1.0 Max. | 3.5 - 5.0 |
    | 16*Cr* 5*Ni* | Martensitic | 0.06 Max. | 2.0 Max. | 15.0 - 17.5 | 1.5 Max. | 3.5 - 6.0 |
    | 19*Cr* 11*Ni* | Austenitic | 0.12 Max. | 1.6 Max. | 16.0 - 21.0 | 4.0 Max. | 8.0 - 13.0 |
    | NOTE :<br>(1) Minimum values may be in accordance with recognised national or international standards, subject to prior agreement with the Society. |   |   |   |   |   |   |
- **4.** **Heat treatment**
  Martensitic castings are to be austenitized(quenching) and tempered. Austenitic castings should be solution treated.
- **5.** **Mechanical properties**
  The mechanical properties are to meet the requirements in **Table 2.1.83** These values refer to the test specimens machined from integrally cast test bars attached to the hub or on the blade. The thickness of test coupon is to be in accordance with a recognized standard. *(2021)*

  | Types | Tensile test |   |   |   | Impact test |
  | --- | --- | --- | --- | --- | --- |
  | Types | Yield strength ^(^1^)<br>($\mathrm{N}/mm ^{2}$) | Tensile strength<br>($\mathrm{N}/mm ^{2}$) | Elongation<br>(%) | Reduction area<br>(%) | Average absorbed<br>energy (*J*) ^(^3^) |
  | 12*Cr* 1*Ni* | 440 Min. | 590 Min. | 15 Min. | 30 Min. | 20 Min. |
  | 13*Cr* 4*Ni* | 550 Min. | 750 Min. | 15 Min. | 35 Min. | 30 Min. |
  | 16*Cr* 5*Ni* | 540 Min. | 760 Min. | 15 Min. | 35 Min. | 30 Min. |
  | 19*Cr* 11Ni | 180 Min.^(^2^) | 440 Min. | 30 Min. | 40 Min. | - |
  | NOTES<br>(1) 0.2 % yield strength<br>(2) 1.0 % yield strength is min. 205 $\mathrm{N}/mm ^{2}$.<br>(3) Not required for general service and the lowest Ice class notation(Grade ID). For other Ice class notations, tests are to be made -10℃. |   |   |   |   |   |
- **6.** **Selection of test samples and specimens**
  - **(1)** Where possible, the test samples attached on blades are to be located in an area between 0.5 to 0.6 *R*, where *R* is the radius of the propeller.
  - **(2)** The test samples are not to be detached from the casting until the final heat treatment has been carried out. Removal is to be by non-thermal procedures.
  - **(3)** Separately cast test samples may be used subject to prior approval of the Society. The test samples are to be cast from the same heat as the castings represented and heat treated with the castings represented.
  - **(4)** At least one set of mechanical tests is to be made on material representing each casting. However, where a number of small propellers of about the same size, and less than 1 m in diameter, are made from one cast and heat treated in the same furnace charge, a batch testing procedure may be adopted using separately cast test samples of suitable dimensions. At least one set of mechanical tests is to be provided for each multiple of five castings in the batch.
- **7.** **Quality of castings** ***(2021)***
  - **(1)** All castings are to have a workmanlike finish and are to be free from imperfections defects which would be prejudicial to their proper application in service.
  - **(2)** Minor casting defects which may still be visible after machining such as small sand and slag inclusions, small cold shuts and scabs shall be trimmed off by the manufacturer in accordance with **10.**.
  - **(3)** Casting defects which may impair the serviceability of the castings, e.g. major non-metallic inclusions, shrinkage cavities, blow holes and cracks, are not permitted. They may be removed by one of the methods described in **10.** and repaired within the limits and restrictions for the severity zones. Full description and documentation must be available for the surveyor.
- **8.** **Surface and dimension inspection**
  - **(1)** All finished castings are to be 100% visually inspected by the manufacturer. A general visual examination is to be carried out by the Surveyor. *(2021)*
  - **(2)** Steel propeller castings are to be free from cracks, hot tears or other imperfections which, due to their nature, degree or extent, will interfere with the use of the castings.
  - **(3)** The verification of dimensions, the dimensional and geometrical tolerances is the responsibility of the manufacturer. The report on the relevant examinations is to be submitted to the Surveyor, who may require checks to be made in his presence. *(2021)*
- **9.** **Non-destructive inspection**
  - **(1)** The important parts of steel propeller casting are to be subjected to the liquid penetrant test in accordance with the Guidance relating to Rules specified by the Society. **【See Guidance】**
  - **(2)** Qualification of personnel involved in NDT is in accordance with **Guidance for Approval of Service Suppliers**. *(2021) (2025)*
  - **(3)** The division of severity zones of steel propeller casting is to be in accordance with the Guidance relating to Rules specified by the Society. **【See Guidance】**
  - **(4)** Where serious doubt exists that the castings are not free from internal defects, further non-destructive inspections are to be carried out upon request of the Surveyor, e.g. radiographic and/or ultrasonic tests. The acceptance criteria are then to be agreed between the manufacturer and the Society.
  - **(5)** The foundry is to maintain records of inspections traceable to each propeller casting. These records are to be reviewed by the Surveyor. The foundry is also to provide the Surveyor with a statement confirming that non-destructive tests have been carried out with satisfactory results.
- **10.** **Repair of defects**
  - **(1)** In general the repairs are to be carried out by mechanical means, e.g. by grinding, chipping or milling. Where the steel propeller castings from which defects where removed are used in that condition, the steel propeller castings are to be approved by the Surveyor. *(2021)*
  - **(2)** The resulting grooves are to be blended into the surrounding surface so as to avoid any sharp contours. Complete elimination of the defective material is to be verified by liquid penetrant testing, or magnetic particle testing if applicable. *(2021)*
  - **(3)** Weld repairs are to be undertaken only when they are considered to be necessary and have prior approval of the Surveyor. Welds having an area less than 5 cm^2 are to be avoided.
  - **(4)** The repair welding procedures are to have prior approval of the Surveyor in accordance with the Guidance relating to the Rules specified by the Society. **【See Guidance】**
  - **(5)** The foundry is to maintain records of inspections, welding, and any subsequent heat treatment, traceable to each casting. Before welding is started, full details of the extent and location of the repair, the proposed welding procedure, heat treatment and subsequent inspection procedures are to be submitted to the Society for approval. *(2021)*
- **11.** **Retest procedure**
  Where the results of tensile tests fail to meet the requirements, additional test may be carried out in accordance with the requirements of **109**.
- **12.** **Marking** ***(2021)***
  - **(1)** The manufacturer is to adopt a system for the identification of all castings, which enable the material to be traced to its original cast. The Surveyor is to be given full facilities for so tracing the castings when required.
  - **(2)** Steel propeller castings which have satisfactorily complied with the required tests are to be marked with the identification mark in accordance with the requirements in **110.** and as follows.
- **13.** **Test certificates** ***(2017)***
  The manufacturer is to provide the Surveyor with an inspection certificate giving the following particulars for each casting which has been accepted:
  - **(1)** Purchaser's name and order number
  - **(2)** Vessel identification, where known
  - **(3)** Description of the casting with drawing number
  - **(4)** Diameter, number of blades, pitch, direction of turning
  - **(5)** Skew angle for high skew propellers
  - **(6)** Final weight
  - **(7)** Alloy type, heat number and chemical composition
  - **(8)** Casting identification number
  - **(9)** Details of time and temperature of heat treatment
  - **(10)** Results of the mechanical tests
  - **(11)** Results of non-destructive tests and details of test procedure where applicable *(2021)*

#### 506. Grey iron castings

- **1.** **Application**
  - **(1)** These requirements are to apply to the grey iron castings (hereinafter referred to as "iron castings") intended to be used for propeller or important parts of machinery.
  - **(2)** Where deemed necessary by the Society, KS or equivalent thereto may be applied. **【See Guidance】**
  - **(3)** Where small castings are produced in large quantities, the manufacturer may adopt alternative procedures for testing and inspection subject to the approval of the Society.
- **2.** **Manufacture**
  - **(1)** The manufacturer has the necessary manufacturing and testing facilities and the manufacturing processes are to be approved by the Society.
  - **(2)** Suitable mechanical methods are to be employed for the removal of surplus material from castings. Thermal cutting processes are not acceptable, except as a preliminary operation to mechanical methods.
  - **(3)** Where castings of the same type are regularly produced in quantity, the manufacturer, subject to the approval of the Society, is to make any tests necessary to prove the quality of the prototype castings and is also to make periodical examinations to verify the continued efficiency of the manufacturing technique. The Surveyor is to be given the opportunity to witness these tests.
- **3.** **Grade and mechanical properties**
  Grey iron castings are to comply with the **ISO 185**. However, the minimum tensile strength is to be not less than 200 $\mathrm{N}/mm ^{2}$
- **4.** **Chemical composition**
  - **(1)** The chemical composition of the iron used is left to the discretion of the manufacturer, who is to ensure that it is suitable to obtain the mechanical properties specified for the castings.
  - **(2)** When required by the Societies the chemical composition of ladle samples is to be reported.
- **5.** **Heat treatment**
  - **(1)** Except as required by (2) castings may be supplied in either the as cast or heat treated condition.
  - **(2)** For some applications, such as high temperature service or where dimensional stability is important, castings may require to be given a suitable tempering or stress relieving heat treatment
- **6.** **Selection of test samples and specimens**
  - **(1)** Test material sufficient for the required tests and for possible re-tests is to be provided for each casting or batch of castings.
  - **(2)** Separately cast test samples are to be used in principle and are to be cast from the same ladle as the castings in moulds of the same type of material as the moulds for the castings
  - **(3)** Test samples are to be in the form of bars 30 mm in diameter and of a suitable length.
  - **(4)** When two or more test samples are cast simultaneously in a single mould, the bars are to be at least 50 mm apart as given in **Fig 2.1.14**.
    ![Fig 2.1.14 Sample distance](images/image28.png)
    **Fig 2.1.14 Sample distance**
  - **(5)** Cast test samples are not to be stripped from the moulds until the metal temperature is below 500°C.
  - **(6)** Integrally cast samples may be used when a casting is more than 20 mm thick and its mass exceeds 200 Kg, subject to agreement between the manufacturer and the purchaser. The type and location of the sample are to be selected to provide approximately the same cooling conditions as for the casting it represents and also subject to agreement.
  - **(7)** The numbers of test specimen are as below :
  - **(8)** All test samples are to be suitably marked to identify them with the castings which they represent.
  - **(9)** Where castings are supplied in the heat treated condition, the test samples are to be heat treated together with the castings which they represent. For cast-on-test samples the sample shall not be cut off from the casting until after the heat treatment.
  - **(10)** One tensile test specimen is to be prepared from each test sample. Where test samples of other dimensions are specially required the tensile test specimens are to be machined to agreed dimensions.
  - **(11)** All tensile tests are to be carried out using test procedures in accordance with the requirements specified in **203. 1**.
- **7.** **Test and inspection**
  - **(1)** All castings are to be cleaned and adequately prepared for examination. The surfaces are not to be hammered, peened or treated in any way which may obscure defects.
  - **(2)** For grey iron castings, testing and inspection may not require the presence of the Society's surveyors, except where specially specified in connection with the design.
  - **(3)** For the steel propeller castings and spheroidal iron castings, testing and inspection may require the presence of the Society"s surveyor.
  - **(4)** When required by the relevant construction Rules, castings are to be pressure tested before final acceptance.
  - **(5)** Unless otherwise agreed, the verification of dimensions is the responsibility of the manufacturer.
  - **(6)** Supplementary examination of castings by suitable nondestructive testing procedures is generally not required except in circumstances where there is reason to suspect the soundness of the casting.
- **8.** **Rectification of defective casting**
  - **(1)** At the discretion of the Surveyor, small surface blemishes may be removed by local grinding.
  - **(2)** Subject to the prior approval of the Surveyor, castings containing local porosity may be rectified by impregnation with a suitable plastic filler, provided that the extent of the porosity is such that it does not adversely affect the strength of the casting.
  - **(3)** Repairs by welding are generally not permitted.
- **9.** **Retest procedure** Where the tensile test fails to meet the requirements, additional test may be carried out in accordance with the requirements of **109.**
- **10.** **Marking** Grey iron castings which have satisfactorily complied with the required tests are to be marked with the identification mark in accordance with the requirements in **110.**
- **11.** **Test certificates** ***(2017)***
  The manufacturer is to provide the Surveyor with a test certificate giving the following particulars for each casting or batch of castings which has been accepted:
  - **(1)** Purchaser's name and order number
  - **(2)** Description of castings and quality of cast iron
  - **(3)** Identification number
  - **(4)** Results of mechanical tests
  - **(5)** Where applicable, general details of heat treatment
  - **(6)** When specially required, the chemical analysis of ladle samples
  - **(7)** Where applicable, test pressure

#### 507. Spheroidal or nodular graphite iron castings

- **1.** **Application**
  - **(1)** These requirements are to apply to the Spheroidal or nodular graphite iron castings (hereinafter referred to as "iron castings") intended to be used for propeller or important parts of machinery.
  - **(2)** These requirements are applicable only to castings where the design and acceptance tests are related to mechanical properties at ambient temperature. For other applications additional requirements may be necessary, especially when the castings are intended for service at low or elevated temperatures. **【See Guidance】**
  - **(3)** Where deemed necessary by the Society, KS or equivalent thereto may be applied. **【See Guidance】**
  - **(4)** Where small castings are produced in large quantities, the manufacturer may adopt alternative procedures for testing and inspection subject to the approval of the Society.
- **2.** **Manufacture**
  - **(1)** The manufacturer has the necessary manufacturing and testing facilities and the manufacturing processes are to be approved by the Society.
  - **(2)** Suitable mechanical methods are to be employed for the removal of surplus material from castings. Thermal cutting processes are not acceptable, except as a preliminary operation to mechanical methods.
  - **(3)** Where castings of the same type are regularly produced in quantity, the manufacturer, subject to the approval of the Society, is to make any tests necessary to prove the quality of the prototype castings and is also to make periodical examinations to verify the continued efficiency of the manufacturing technique. The Surveyor is to be given the opportunity to witness these tests.
- **3.** **Grade and mechanical properties** Grade and mechanical properties of castings are to be as specified in **Table 2.1.84**. However, Brinell hardness values are intended for information purposes only.

  **Table 2.1.84 Grade and mechanical properties**

  | Specified min. tensile strength<br>($\mathrm{N}/mm ^{2}$) |   | 0.2% proof<br>stress<br>($\mathrm{N}/mm ^{2}$) | Elongation<br>(%)<br>$(5.65 \sqrt {A} )$ | Brinell<br>hardness values | Impact energy |   | Typical<br>structure<br>of matrix |
  | --- | --- | --- | --- | --- | --- | --- | --- |
  | Specified min. tensile strength<br>($\mathrm{N}/mm ^{2}$) |   | 0.2% proof<br>stress<br>($\mathrm{N}/mm ^{2}$) | Elongation<br>(%)<br>$(5.65 \sqrt {A} )$ | Brinell<br>hardness values | Test<br>temp.(℃) | kV<sup>(2)</sup><br>(J) min | Typical<br>structure<br>of matrix |
  | Ordinary<br>qualities | 370 min.<br>400 min.<br>500 min.<br>600 min.<br>700 min.<br>800 min. | 230 min.<br>250 min.<br>320 min.<br>370 min.<br>420 min.<br>480 min. | 17 min.<br>12 min.<br>7 min.<br>3 min.<br>2 min.<br>2 min. | 120-180<br>140-200<br>170-240<br>190-270<br>230-300<br>250-350 | -<br>-<br>-<br>-<br>-<br>- | -<br>-<br>-<br>-<br>-<br>- | Ferrite<br>Ferrite<br>Ferrite/Perlite<br>Ferrite/Perlite<br>Perlite<br>Perlite or Tempered |
  | Special<br>qualities | 350 min.<br>400 min. | 220 min.<br>250 min. | 22 min.<sup>(3)</sup><br>18 min.<sup>(3)</sup> | 110-170<br>140-200 | +20<br>+20 | 17(14)<br>14(11) | Ferrite<br>Ferrite |
  | NOTE<br>(1) For intermediate values of specified minimum tensile strength, the minimum values for 0,2 % proof and elongation may be obtained by interpolation.<br>(2) The average value measured on 3 Charpy V-notch specimens. One result may be below the average value but not less than the minimum shown in brackets.<br>(3) In the case of integrally cast samples, the elongation may be 2 percentage points less. |   |   |   |   |   |   |   |
- **4.** **Chemical composition**
  - **(1)** The chemical composition of the iron used is left to the discretion of the manufacturer, who is to ensure that it is suitable to obtain the mechanical properties specified for the castings.
  - **(2)** When required by the Societies the chemical composition of ladle samples is to be reported.
- **5.** **Heat treatment**
  - **(1)** Except as required by (2) castings may be supplied in either the as cast or heat treated condition.
  - **(2)** For some applications, such as high temperature service or where dimensional stability is important, castings may require to be given a suitable tempering or stress relieving heat treatment
  - **(3)** Heat treatment is to be carried out after any refining heat treatment and before machining. The special qualities with 350 $\mathrm{N}/mm ^{2}$ and 400 $\mathrm{N}/mm ^{2}$ nominal tensile strength and impact test shall undergo a ferritizing heat treatment.
  - **(4)** Where it is proposed to locally harden the surfaces of a spheroidal iron castings full details of the proposed procedure and specification are to be submitted for approval by the Society.
- **6.** **Selection of test samples and specimens**
  - **(1)** Test material sufficient for the required tests and for possible re-tests is to be provided for each casting or batch of castings.
  - **(2)** The test samples are generally to be one of the standard types detailed in **Figs 2.1.15, 2.1.16** and **2.1.17** with a thickness of 25 mm. Test samples of other dimensions, as detailed in Figs **2.1.15** or **2.1.17** may, however, be specially required for some components.
  - **(3)** At least one test sample is to be provided for each casting and unless otherwise required may be either gated to the casting or separately cast. Alternatively test material of other suitable dimensions may be provided integral with the casting.
  - **(4)** Where separately cast test samples are used, they are to be cast in moulds made from the same type of material as used for the castings and are to be taken towards the end of pouring of the castings.
  - **(5)** The samples are not to be stripped from the moulds until the temperature is below 500°C.
  - **(6)** For large castings where more than one ladle of treated metal is used, additional test samples are to be provided so as to be representative of each ladle used.
  - **(7)** As an alternative to (3) above, a batch testing procedure may be adopted for castings with a fettled mass of 1 tonne or less. All castings in a batch are to be of similar type and dimensions, cast from the same ladle of treated metal. One separately cast test sample is to be provided for each multiple of 2,0 tonnes of fettled castings in the batch.
  - **(8)** All test samples are to be suitably marked to identify them with the castings which they represent.
  - **(9)** Where castings are supplied in the heat treated condition, the test samples are to be heat treated together with the castings which they represent.
  - **(10)** One tensile test specimen is to be prepared from each test sample.
  - **(11)** All tensile tests are to be carried out using test procedures in accordance with the requirements specified in **203. 1**. Unless otherwise agreed all tests are to be carried out in the presence of the Surveyors.
  - **(12)** Impact tests may additionally be required and in such cases a set of three test specimens of agreed type is to be prepared from each sample. Where Charpy V-notch test specimens are used, the dimensions and testing procedures are to be in accordance with the requirements specified in **202. 3** and **203. 2**.
    ![](images/image29.png)

    |   | Standard<br>sample | Alternative sample when specially required |   |   |
