Repository: kimghw/KR_RULES_ENG

# PART 2 Materials and Welding

> RULES FOR CLASSIFICATION OF STEEL SHIPS / RA-02-E / 2025 / EN

- [[R] CHAPTER 1 MATERIALS](01_R_CHAPTER 1 MATERIALS.md)
  - Section 1 General
  - Section 2 Test Specimens and Testing Procedures
  - Section 3 Rolled Steels
  - Section 4 Steel Tubes and Pipes
  - Section 5 Castings
  - Section 6 Steel Forgings
  - Section 7 Copper and Copper Alloy
  - Section 8 Aluminium Alloys
- [[R] CHAPTER 2 WELDING](02_R_CHAPTER 2 WELDING.md)
  - Section 1 General
  - Section 2 Test Specimens and Testing Procedures
  - Section 3 Welding Work and Inspection
  - Section 4 Welding Procedure Qualification Tests

File: RULES FOR CLASSIFICATION OF STEEL SHIPS/RA-02-E_PART 2 Materials and Welding/01_R_CHAPTER 1 MATERIALS.md (part 8 of 10)
# PART 2 Materials and Welding
    | --- | --- | --- | --- | --- |
    |   | Standard<br>sample | Case 1 | Case 2 | Case 3 |
    | u(mm) | 25 | 12 | 50 | 75 |
    | v(mm) | 55 | 41 | 90 | 125 |
    | x(mm) | 40 | 30 | 60 | 65 |
    | y(mm) | 100 | 80 | 150 | 165 |
    | z | To suit testing machine |   |   |   |

    ![Fig 2.1.16 Double U-type test sample](images/image30.png)
    **Fig 2.1.16 Double U-type test sample**
    ![](images/image31.png)

    |   | Standard<br>sample | Alternative sample when specially required |   |   |
    | --- | --- | --- | --- | --- |
    |   | Standard<br>sample | Case 1 | Case 2 | Case 3 |
    | u(mm) | 25 | 12 | 50 | 75 |
    | v(mm) | 55 | 40 | 100 | 125 |
    | x(mm) | 40 | 25 | 50 | 65 |
    | y(mm) | 140 | 135 | 150 | 175 |
    | z | To suit testing machine |   |   |   |
- **7.** **Test and inspection**
  - **(1)** All castings are to be cleaned and adequately prepared for examination. The surfaces are not to be hammered, peened or treated in any way which may obscure defects.
  - **(2)** Before acceptance, all castings are to be visually examined including, where applicable, the examination of internal surfaces. Unless otherwise agreed the verification of dimensions is the responsibility of the manufacturer.
  - **(3)** When required by the relevant construction Rules, castings are to be pressure tested before final acceptance.
  - **(4)** Supplementary examination of castings by suitable nondestructive testing procedures is generally not required except in circumstances where there is reason to suspect the soundness of the casting. However, cast crankshaft are to be subjected to a magnetic particle inspection. Crack like indications are not allowed.
  - **(5)** For crankshafts the metallographic examination is to be carried out as followings;
- **8.** **Rectification of defective casting**
  - **(1)** At the discretion of the Surveyor, small surface blemishes may be removed by local grinding.
  - **(2)** Subject to the prior approval of the Surveyor, castings containing local porosity may be rectified by impregnation with a suitable plastic filler, provided that the extent of the porosity is such that it does not adversely affect the strength of the casting.
  - **(3)** Repairs by welding are generally not permitted.
- **9.** **Retest procedure** Where the tensile test fails to meet the requirements, additional test may be carried out in accordance with the requirements of **109.**
- **10.** **Marking** Spheroidal iron castings which have satisfactorily complied with the required tests are to be marked with the identification mark in accordance with the requirements in **110.**
- **11.** **Test certificates** ***(2017)***
  The manufacturer is to provide the Surveyor with a test certificate giving the following particulars for each casting or batch of castings which has been accepted:
  - **(1)** Purchaser's name and order number
  - **(2)** Description of castings and quality of cast iron
  - **(3)** Identification number
  - **(4)** Results of mechanical tests
  - **(5)** Where applicable, general details of heat treatment
  - **(6)** Where specifically required, the chemical analysis of ladle samples
  - **(7)** Where applicable, test pressure


### Section 6 Steel Forgings

#### 601. Steel forgings

- **1.** **Application**
  - **(1)** The requirements in **601.** are to apply to the steel forgings(except those specified in **602., 603.** and **604.**) intended to be used for the components of hull construction, equipments, and machinery specified in each Part, and where relevant, these requirements are also applicable to material for forging stock and to rolled bars intended to be machined into components of simple shape (hereinafter referred to as the **"steel forgings"**).
  - **(2)** Steel forgings having characteristics differing from those specified in **601.** are to comply with the requirements in **101. 2**.
- **2.** **Kinds** The steel forgings are classified as specified in **Table 2.1.88 and 2.1.89**.
- **3.** **Manufacturing process**
  - **(1)** Steel forgings are to be manufactured from the killed steel.
  - **(2)** Adequate discards are to be made from the top and bottom of each ingot to ensure freedom from piping and harmful segregation in the finished forgings.
  - **(3)** Steel forgings are to be hot worked by press or hammer from ingots, blooms forged or rolled from ingots or blooms made from ingots by a combination of rolling and forging.
  - **(4)** Steel forgings are to be gradually and uniformly hot worked and are to be brought as nearly as possible to the finished shape and size. Where practicable, they are to be worked so as to cause metal flow in the most favourable direction having regard to the mode of stressing in service.
  - **(5)** The reduction ratio is to comply with the following;

    **Table 2.1.85 Reduction Ratio**

    | Method of manufacture | Description^(^1) | Total reduction^(^2)(3) |
    | --- | --- | --- |
    | Made directly from ingots or from forged blooms or billets | L＞D<br>L≤D | 3 : 1<br>1.5 : 1 |
    | Made from rolled products | L＞D<br>L≤D | 4 : 1<br>2 : 1 |
    | NOTES:<br>(1) L and D are the length and diameter respectively of the part of the forging under consideration.<br>(2) The reduction ratio is to be calculated with reference to the average cross-sectional area of the ingot. Where an ingot is initially upset, this reference area may be taken as the average cross-sectional area after this operation.<br>(3) For rolled bars used as a substitute for forgings the reduction ratio is to be not less than 6:1. |   |   |
  - **(6)** The shaping of forgings or rolled slabs and billets by flame cutting, scarfing or arc-air gouging is to be undertaken in accordance with recognized good practice and, unless otherwise approved, is to be carried out before the final heat treatment. Preheating is to be employed when necessitated by the composition and thickness of the steel. For certain components, subsequent machining of all flame cut surfaces may be required. **【See Guidance】**
  - **(7)** When two or more forgings are joined by welding to form a composite component, the proposed welding procedure specification is to be submitted for approval to the Society. Welding procedure qualification tests and welder qualification test are to be required. *(2023)*
  - **(8)** The welding procedure qualification test and welder qualification test are in accordance with **Pt 2, Ch 2** of the Rules. *(2023)*
- **4.** **Heat treatment**
  - **(1)** Except as provided in (5) and (6), after completion of all hot working operations, forgings are to be supplied in one of the conditions given in **Table 2.1.86**. to refine the grain structure and to obtain the required mechanical properties. No fully annealed forging is to be removed from the furnace until the temperature of the entire furnace charge has fallen to or below a temperature of 455°C. The tempering temperature is to be not less than 550℃. Where forgings for gearing are not intended for surface hardening, lower tempering temperature may be allowed. *(2023)* **【See Guidance】**

    **Table 2.1.86 Heat Treatment** ***(2023)***

    | Kind | Heat treatment |
    | --- | --- |
    | Carbon steels | Fully Annealed<br>Normalized<br>Normalized and tempered<br>Quenched and tempered |
    | Alloy steels | Normalized<br>Normalized and tempered<br>Quenched and tempered |
  - **(2)** The delivery condition shall meet the design and application requirements, it is the manufacturers responsibility to select the appropriate heat treatment method to obtain the required mechanical properties. *(2023)*
  - **(3)** Steel forgings which are subjected to any hot work after heat treatment, are to be heat treated again.
  - **(4)** If a forging is locally reheated or any straightening operation is performed after the final heat treatment, consideration is to be given to a subsequent stress relieving heat treatment. The manufacturer shall have strict control of this temperature in order to avoid any detrimental effects to the final heat treatment and resultant microstructure and mechanical properties of the forging. *(2023)*
  - **(5)** Where induction hardening or nitriding is to be carried out, forgings are to be heat treated at an appropriate stage to a condition suitable for this subsequent surface hardening.
  - **(6)** Where carburizing is to be carried out, forgings are to be heat treated at an appropriate stage (generally either by full annealing or by normalizing and tempering) to a condition suitable for subsequent machining and carburizing.
  - **(7)** Where it is intended to surface harden forgings, full details of the proposed procedure and specification are to be submitted for the approval of the Society. For the purposes of this approval, the manufacture may be required to demonstrate by test that the proposed procedure gives a uniform surface layer of the required hardness and depth and that it does not impair the soundness and properties of the steel. **【See Guidance】**
  - **(8)** Heat treatment is to be carried out in properly constructed furnaces which are efficiently maintained and have adequate means for control and recording of temperature. The furnace dimensions are to be such as to allow the whole furnace charge to be uniformly heated to the necessary temperature. In the case of very large forgings alternative methods of heat treatment will be specially considered by the Society.
    Sufficient thermocouples are to be connected to the furnace charge to measure and record that its temperature is adequately uniform unless the temperature uniformity of the furnace is verified at regular intervals.
  - **(9)** The forge is to maintain records of heat treatment identifying the furnace used, furnace charge, date, temperature and time at temperature. The records are to be presented to the surveyor on request.
- **5.** **Chemical composition**
  - **(1)** The chemical composition of steel forgings is to comply with the requirements given in **Table 2.1.87**.
  - **(2)** The chemical composition of each heat is to be determined by the manufacturer on a sample taken preferably during the pouring of the heat. When multi heats are tapped into a common ladle, the ladle analysis shall apply.
  - **(3)** At the option of the manufacturer, suitable grain refining elements such as aluminium, niobium or vanadium may be added. The content of such elements is to be reported in the ladle analysis.

    | Steel type |   | Chemical composition (%) |   |   |   |   |   |   |   |   |   |
    | --- | --- | --- | --- | --- | --- | --- | --- | --- | --- | --- | --- |
    | Steel type |   | C | Si | Mn | P | S | Cr | Mo | Ni | Cu<sup>(3)</sup> | Total<br>residual |
    | Hull and General purpose<br>steel<br>forging<sup>(4)</sup> | Carbon steel | 0.23<sup>(1)</sup>(2)<br>max. | 0.45<br>max. | 0.30-<br>1.50 | 0.035<br>max. | 0.035<br>max. | 0.30<sup>(3)</sup><br>max. | 0.15<sup>(3)</sup><br>max. | 0.40<sup>(3)</sup><br>max. | 0.30<br>max. | 0.85<br>max. |
    | Hull and General purpose<br>steel<br>forging<sup>(4)</sup> | Alloy steel | 0.23<br>max. | 0.45<br>max. | 0.30-<br>1.00 | 0.035<br>max. | 0.035<br>max. | 0.40<sup>(6)</sup><br>min. | 0.15<sup>(6)</sup><br>min. | 0.40<sup>(6)</sup><br>min. | 0.30<br>max. | - |
    | Machinery<br>steel<br>forging | Carbon steel | 0.23<sup>(1)</sup>(2)<br>max. | 0.45<br>max. | 0.30-<br>1.50 | 0.035<br>max. | 0.035<br>max. | 0.30<sup>(3)</sup><br>max. | 0.15<sup>(3)</sup><br>max. | 0.40<sup>(3)</sup><br>max. | 0.30<br>max. | 0.85<br>max. |
    | Machinery<br>steel<br>forging | Alloy steel<sup>(5)</sup> | 0.45<br>max. | 0.45<br>max. | 0.30-<br>1.00 | 0.035<br>max. | 0.035<br>max. | 0.40<sup>(6)</sup><br>min. | 0.15<sup>(6)</sup><br>min. | 0.40<sup>(6)</sup><br>min. | 0.30<br>max. | - |
    | NOTES :<br>(1) The carbon content may be increased above this level provided that the carbon equivalent (Ceq) is not more than 0.41 %.<br>(2) The carbon content of carbon steel forgings not intended for welded construction may be 0.65 % maximum.<br>(3) Elements are considered as residual elements.<br>(4) Rudder stocks and pintles should be of weldable quality.<br>(5) Where alloy steel forgings are intended for welded constructions, the proposed chemical composition is subject to approval by the Society.<br>(6) One or more of the elements is to comply with the minimum content. |   |   |   |   |   |   |   |   |   |   |   |
- **6.** **Mechanical properties**
  - **(1)** The mechanical properties of steel forgings are to comply with the requirements given in **Table 2.1.88** and **2.1.89**.
  - **(2)** At the discretion of this Societies hardness tests may be required on the following: The results of hardness tests are to be reported and, for information purposes, typical Brinell hardness values are given in **Table 2.1.89**.
    In such cases at least one hardness test is to be carried out on each forging.
  - **(3)** Hardness tests may also be required on forgings which have been induction hardened, nitrided or carburized. For gear forgings these tests are to be carried out on the teeth after, where applicable, they have been ground to the finished profile. The results of such tests are to comply with the approved specifications.
- **7.** **Selection of test specimens**
  - **(1)** Except as provided in (10) and (11), the test specimens for steel forgings are, after final heat treatment, to be taken lengthwise from prolongations or through bolt holes having a sectional area not less than that of the body of forging. Where batch testing is permitted according to (10), the test material may alternatively be a production part or separately forged. Separately forged test material is to have a reduction ratio similar to that used for the forgings represented.
  - **(2)** "One set of test specimens" is to consist of one tensile test specimen and when required, three charpy-V notch impact test specimen.

    | Steel type | grades | Tensile test |   |   |   |   |   | Charpy V-notch impact test<sup>(6)</sup> |   |   |
    | --- | --- | --- | --- | --- | --- | --- | --- | --- | --- | --- |
    | Steel type | grades | Tensile strength<br>($\mathrm{N}/mm ^{2}$) | Yield strength<br>($\mathrm{N}/mm ^{2}$) | Elongation(%)<br>($L=5.65 \sqrt {A}$)<br>(minimum) |   | Reduction of area(%)<br>(minimum) |   | Test temperature(℃) | Minimum average energy(J) |   |
    | Steel type | grades | Tensile strength<br>($\mathrm{N}/mm ^{2}$) | Yield strength<br>($\mathrm{N}/mm ^{2}$) | Elongation(%)<br>($L=5.65 \sqrt {A}$)<br>(minimum) |   | Reduction of area(%)<br>(minimum) |   | Test temperature(℃) | L<sup>(4)</sup> | T<sup>(4)</sup> |
    | Steel type | grades | Tensile strength<br>($\mathrm{N}/mm ^{2}$) | Yield strength<br>($\mathrm{N}/mm ^{2}$) | *L* | *T* | *L* | *T* | 0 | 27 | 18 |
    | Carbon steel forgings | *RSF* 400*H* | 400 min. | 200 min. | 26 | 19 | 50 | 35 | 0 | 27 | 18 |
    | Carbon steel forgings | *RSF* 440*H* | 440 min. | 220 min. | 24 | 18 | 50 | 35 | 0 | 27 | 18 |
    | Carbon steel forgings | *RSF* 480*H* | 480 min. | 240 min. | 22 | 16 | 45 | 30 | 0 | 27 | 18 |
    | Carbon steel forgings | *RSF* 520*H* | 520 min. | 260 min. | 21 | 15 | 45 | 30 | 0 | 27 | 18 |
    | Carbon steel forgings | *RSF* 560*H* | 560 min. | 280 min. | 20 | 14 | 40 | 27 | 0 | 27 | 18 |
    | Carbon steel forgings | *RSF* 600*H* | 600 min. | 300 min. | 18 | 13 | 40 | 27 | 0 | 27 | 18 |
    | Alloy steel forgings | *RSF* 550*AH* | 550 min. | 350 min. | 20 | 14 | 50 | 35 | 0 | 27 | 18 |
    | Alloy steel forgings | *RSF* 600*AH* | 600 min. | 400 min. | 18 | 13 | 50 | 35 | 0 | 27 | 18 |
    | Alloy steel forgings | *RSF* 650*AH* | 650 min. | 450 min. | 17 | 12 | 50 | 35 | 0 | 27 | 18 |
    | Notes ;<br>(1) Where it is proposed to use a steel with a specified minimum tensile strength intermediate to those given, corresponding minimum values for the other properties may be obtained by interpolation and the value at the first decimal place is to be subjected to the method of counting fractions over 1/2 as one and disregarding the rest.<br>(2) For the upper limit of tensile strength, the following ranges for tensile strength may be additionally specified:<br>Steel type ; grades ; Tensile test ; Charpy V-notch impact test<sup>(6)</sup><br>Tensile strength<br>($\mathrm{N}/mm ^{2}$) ; Yield strength<br>($\mathrm{N}/mm ^{2}$) ; Elongation(%)<br>($\mathrm{N}/mm ^{2}$)<br>(minimum) ; Reduction of area(%)<br>(minimum) ; Test temperature(℃) ; Minimum average energy(J)<br>L<sup>(4)</sup> ; T<sup>(4)</sup><br>*L* ; *T* ; *L* ; *T* ; 0 ; 27 ; 18<br>Carbon steel forgings ; *RSF* 400*H* ; 400 min. ; 200 min. ; 26 ; 19 ; 50 ; 35<br>*RSF* 440*H* ; 440 min. ; 220 min. ; 24 ; 18 ; 50 ; 35<br>*RSF* 480*H* ; 480 min. ; 240 min. ; 22 ; 16 ; 45 ; 30<br>*RSF* 520*H* ; 520 min. ; 260 min. ; 21 ; 15 ; 45 ; 30<br>*RSF* 560*H* ; 560 min. ; 280 min. ; 20 ; 14 ; 40 ; 27<br>*RSF* 600*H* ; 600 min. ; 300 min. ; 18 ; 13 ; 40 ; 27<br>Alloy steel forgings ; *RSF* 550*AH* ; 550 min. ; 350 min. ; 20 ; 14 ; 50 ; 35<br>*RSF* 600*AH* ; 600 min. ; 400 min. ; 18 ; 13 ; 50 ; 35<br>*RSF* 650*AH* ; 650 min. ; 450 min. ; 17 ; 12 ; 50 ; 35<br>Notes ;<br>(1) Where it is proposed to use a steel with a specified minimum tensile strength intermediate to those given, corresponding minimum values for the other properties may be obtained by interpolation and the value at the first decimal place is to be subjected to the method of counting fractions over 1/2 as one and disregarding the rest.<br>(2) For the upper limit of tensile strength, the following ranges for tensile strength may be additionally specified:<br>Specified minimum tensile strength ($\mathrm{N}/mm ^{2}$) ; Range of upper limit($\%$)<br>< 600 ; 120<br>≥ 600 ; 150<br>Specified minimum tensile strength ($L=5.65 \sqrt {A}$)<br>Range of upper limit($\%$)<br>< 600<br>120<br>≥ 600<br>150<br>(3) In the case of large forgings requiring two tension tests, the range of tensile strength is not to exceed 70 $\mathrm{N}/mm ^{2}$<br>(4) *L* (or *T*) denotes that the longitudinal axis of the test specimen is arranged parallel (or tangential) to the direction of forging.<br>(5) For rudder stocks intended for ships with ice class notation(Grade IA Super, IA, IB and IC), Charpy V-notch impact testing is to be carried out for all steel types at -10℃ and the average energy value is to be minimum 27 *J* (longitudinal test).<br>(6) Special consideration may be given to alternative requirements for Charpy V-notch test, depending on design and application and subject to agreement by the Society.<br>Specified minimum tensile strength ($\mathrm{N}/mm ^{2}$) ; Range of upper limit($\%$)<br>< 600 ; 120<br>≥ 600 ; 150<br>Specified minimum tensile strength ($\mathrm{N}/mm ^{2}$)<br>Range of upper limit($\mathrm{N}/mm ^{2}$)<br>< 600<br>120<br>≥ 600<br>150<br>(3) In the case of large forgings requiring two tension tests, the range of tensile strength is not to exceed 70 $\mathrm{N}/mm ^{2}$<br>(4) *L* (or *T*) denotes that the longitudinal axis of the test specimen is arranged parallel (or tangential) to the direction of forging.<br>(5) For rudder stocks intended for ships with ice class notation(Grade IA Super, IA, IB and IC), Charpy V-notch impact testing is to be carried out for all steel types at -10℃ and the average energy value is to be minimum 27 *J* (longitudinal test).<br>(6) Special consideration may be given to alternative requirements for Charpy V-notch test, depending on design and application and subject to agreement by the Society. |   |   |   |   |   |   |   |   |   |   |
    | Steel type | grades | Tensile test |   |   |   |   |   | Charpy V-notch impact test<sup>(6)</sup> |   |   |
    | Steel type | grades | Tensile strength<br>($\mathrm{N}/mm ^{2}$) | Yield strength<br>($\mathrm{N}/mm ^{2}$) | Elongation(%)<br>($\mathrm{N}/mm ^{2}$)<br>(minimum) |   | Reduction of area(%)<br>(minimum) |   | Test temperature(℃) | Minimum average energy(J) |   |
    | Steel type | grades | Tensile strength<br>($\mathrm{N}/mm ^{2}$) | Yield strength<br>($\mathrm{N}/mm ^{2}$) | Elongation(%)<br>($\mathrm{N}/mm ^{2}$)<br>(minimum) |   | Reduction of area(%)<br>(minimum) |   | Test temperature(℃) | L<sup>(4)</sup> | T<sup>(4)</sup> |
    | Steel type | grades | Tensile strength<br>($\mathrm{N}/mm ^{2}$) | Yield strength<br>($\mathrm{N}/mm ^{2}$) | *L* | *T* | *L* | *T* | 0 | 27 | 18 |
    | Carbon steel forgings | *RSF* 400*H* | 400 min. | 200 min. | 26 | 19 | 50 | 35 | 0 | 27 | 18 |
    | Carbon steel forgings | *RSF* 440*H* | 440 min. | 220 min. | 24 | 18 | 50 | 35 | 0 | 27 | 18 |
    | Carbon steel forgings | *RSF* 480*H* | 480 min. | 240 min. | 22 | 16 | 45 | 30 | 0 | 27 | 18 |
    | Carbon steel forgings | *RSF* 520*H* | 520 min. | 260 min. | 21 | 15 | 45 | 30 | 0 | 27 | 18 |
    | Carbon steel forgings | *RSF* 560*H* | 560 min. | 280 min. | 20 | 14 | 40 | 27 | 0 | 27 | 18 |
    | Carbon steel forgings | *RSF* 600*H* | 600 min. | 300 min. | 18 | 13 | 40 | 27 | 0 | 27 | 18 |
    | Alloy steel forgings | *RSF* 550*AH* | 550 min. | 350 min. | 20 | 14 | 50 | 35 | 0 | 27 | 18 |
    | Alloy steel forgings | *RSF* 600*AH* | 600 min. | 400 min. | 18 | 13 | 50 | 35 | 0 | 27 | 18 |
    | Alloy steel forgings | *RSF* 650*AH* | 650 min. | 450 min. | 17 | 12 | 50 | 35 | 0 | 27 | 18 |
    | Notes ;<br>(1) Where it is proposed to use a steel with a specified minimum tensile strength intermediate to those given, corresponding minimum values for the other properties may be obtained by interpolation and the value at the first decimal place is to be subjected to the method of counting fractions over 1/2 as one and disregarding the rest.<br>(2) For the upper limit of tensile strength, the following ranges for tensile strength may be additionally specified:<br>Specified minimum tensile strength ($\mathrm{N}/mm ^{2}$) ; Range of upper limit($\%$)<br>< 600 ; 120<br>≥ 600 ; 150<br>Specified minimum tensile strength ($L=5.65 \sqrt {A}$)<br>Range of upper limit($\%$)<br>< 600<br>120<br>≥ 600<br>150<br>(3) In the case of large forgings requiring two tension tests, the range of tensile strength is not to exceed 70 $\mathrm{N}/mm ^{2}$<br>(4) *L* (or *T*) denotes that the longitudinal axis of the test specimen is arranged parallel (or tangential) to the direction of forging.<br>(5) For rudder stocks intended for ships with ice class notation(Grade IA Super, IA, IB and IC), Charpy V-notch impact testing is to be carried out for all steel types at -10℃ and the average energy value is to be minimum 27 *J* (longitudinal test).<br>(6) Special consideration may be given to alternative requirements for Charpy V-notch test, depending on design and application and subject to agreement by the Society. |   |   |   |   |   |   |   |   |   |   |
    | Specified minimum tensile strength ($\mathrm{N}/mm ^{2}$) | Range of upper limit($\%$) |   |   |   |   |   |   |   |   |   |
    | < 600 | 120 |   |   |   |   |   |   |   |   |   |
    | ≥ 600 | 150 |   |   |   |   |   |   |   |   |   |

    | Steel type |   | Grades | Tensile test |   |   |   |   |   | Hardness test<sup>(5)</sup> | Charpy V-notch impact test<sup>(4)</sup>(6) |   |   |
    | --- | --- | --- | --- | --- | --- | --- | --- | --- | --- | --- | --- | --- |
    | Steel type |   | Grades | Tensile strength<sup>(2)</sup><br>($\mathrm{N}/mm ^{2}$) | Yield strength<br>($\mathrm{N}/mm ^{2}$) | Elongation($\%$)<br>($L=5.65 \sqrt {A}$)<br>(minimum) |   | Reduction of area($\%$)<br>(minimum) |   | Hardness<br>(H_BW) | Test temperature(℃) | Minimum average energy(J) |   |
    | Steel type |   | Grades | Tensile strength<sup>(2)</sup><br>($\mathrm{N}/mm ^{2}$) | Yield strength<br>($\mathrm{N}/mm ^{2}$) | L<sup>(3)</sup> | T<sup>(3)</sup> | L<sup>(3)</sup> | T<sup>(3)</sup> | Hardness<br>(H_BW) | Test temperature(℃) | L<sup>(3)</sup> | T<sup>(3)</sup> |
    | Carbon steel forgings |   | *RSF* 400*M* | 400 min. | 200 min. | 26 | 19 | 50 | 35 | 110 - 150 | AT<sup>(7)</sup> | 27 | 18 |
    | Carbon steel forgings |   | *RSF* 440*M* | 440 min. | 220 min. | 24 | 18 | 50 | 35 | 125 - 160 | AT<sup>(7)</sup> | 27 | 18 |
    | Carbon steel forgings |   | *RSF* 480*M* | 480 min. | 240 min. | 22 | 16 | 45 | 30 | 135 - 175 | AT<sup>(7)</sup> | 27 | 18 |
    | Carbon steel forgings |   | *RSF* 520*M* | 520 min. | 260 min. | 21 | 15 | 45 | 30 | 150 - 185 | AT<sup>(7)</sup> | 27 | 18 |
    | Carbon steel forgings |   | *RSF* 560*M* | 560 min. | 280 min. | 20 | 14 | 40 | 27 | 160 - 200 | AT<sup>(7)</sup> | 27 | 18 |
    | Carbon steel forgings |   | *RSF* 600*M* | 600 min. | 300 min. | 18 | 13 | 40 | 27 | 175 - 215 | AT<sup>(7)</sup> | 27 | 18 |
    | Carbon steel forgings |   | *RSF* 640*M* | 640 min. | 320 min. | 17 | 12 | 35 | 27 | 185 - 230 | AT<sup>(7)</sup> | 27 | 18 |
    | Carbon steel forgings |   | *RSF* 680*M* | 680 min. | 340 min. | 16 | 12 | 35 | 24 | 200 - 240 | AT<sup>(7)</sup> | 27 | 18 |
    | Carbon steel forgings |   | *RSF* 720*M* | 720 min. | 360 min. | 15 | 11 | 35 | 24 | 210 - 250 | AT<sup>(7)</sup> | 27 | 18 |
    | Carbon steel forgings |   | *RSF* 760*M* | 760 min. | 380 min. | 14 | 10 | 35 | 24 | 225 - 265 | AT<sup>(7)</sup> | 27 | 18 |
    | Alloy steel<br>forgings |   | *RSF* 600*AM* | 600 min. | 360 min. | 18 | 14 | 50 | 35 | 175 - 215 | AT<sup>(7)</sup> | 27 | 18 |
    | Alloy steel<br>forgings |   | *RSF* 700*AM* | 700 min. | 420 min. | 16 | 12 | 45 | 30 | 205 - 245 | AT<sup>(7)</sup> | 27 | 18 |
    | Alloy steel<br>forgings |   | *RSF* 800*AM* | 800 min. | 480 min. | 14 | 10 | 40 | 27 | 235 - 275 | AT<sup>(7)</sup> | 27 | 18 |
    | Alloy steel<br>forgings |   | *RSF* 900*AM* | 900 min. | 630 min. | 13 | 9 | 40 | 27 | 260 - 320 | AT<sup>(7)</sup> | 27 | 18 |
    | Alloy steel<br>forgings |   | *RSF* 1000*AM* | 1000 min. | 700 min. | 12 | 8 | 35 | 24 | 290 - 365 | AT<sup>(7)</sup> | 27 | 18 |
    | Alloy steel<br>forgings |   | *RSF* 1100*AM* | 1100 min. | 770 min. | 11 | 7 | 35 | 24 | 320 - 385 | AT<sup>(7)</sup> | 27 | 18 |

    **NOTES :<br>(1) Where it is proposed to use a steel with a specified minimum tensile strength intermediate to those given, corresponding minimum values for the other properties may be obtained by interpolation and the value at the first decimal place is to be subjected to the method of counting fractions over 1/2 as one and disregarding the rest.<br>(2) For the upper limit of tensile strength, the following ranges for tensile strength may be additionally specified:**

    |   | Specified minimum tensile strength ($\mathrm{N}/mm ^{2}$) | Range of upper limit ($\mathrm{N}/mm ^{2}$) |   |
    | --- | --- | --- | --- |
    |   | < 900 | 150 |   |
    |   | ≥ 900 | 200 |   |
    | (3) *L* (or *T*) denotes that the longitudinal axis of the test specimen is arranged parallel (or tangential) to the direction of forging.<br>(4) For materials used for machinery exposed to sea water temperature, such as propeller shafts and shaft bolts, intended for ships with ice class notation(Grade IA Super, IA, IB and IC), Charpy V-notch impact testing is to be carried out for all steel types at –10 ℃ and the average energy value is to be minimum 20 J (longitudinal test). One individual value may be less than the required average value provided that it is not less than 70% of this average value. Impact test for important components as crankshaft and gears for machinery is to be in accordance with the Guidance relating to the Rules specified by the Society.<br>**【See Guidance】**<br>(5) The hardness values are typical and are given for information purposes only.<br>(6) Special consideration may be given to alternative requirements for Charpy V-notch test, depending on design and application and subject to agreement by the Society.<br>(7) AT refers to Ambient Temperature (i.e. 23°C ± 5°C), which is specified in **ISO 148-1:2016**. |   |   |   |
  - **(3)** Test specimens are normally to be cut with their axes either mainly parallel (longitudinal test) or mainly tangential (tangential test) to the principal axial direction of each product.
  - **(4)** The test specimen is to be positioned as follows. *(2023)*

    | ![](images/image32.png) |
    | --- |
    | (Notes)<br>(1) “a” is the distance from the test specimen to heat treated surface based on the above (B) or (C). |
    | **Fig 2.1.18 Position of the test specimen** ***(2023)*** |
    - **(A)** For forgings having a thickness, t, or diameter D up to maximum 50 mm, the longitudinal axis of the test specimen is to be located at a distance of t/2 or D/2 below the heat treated surfaces.
    - **(B)** For forgings having a thickness, t, or diameter D greater than 50 mm, the longitudinal axis of the test specimen is to be located at a distance of t/4 or D/4 (mid-radius) or 80mm, whichever is less, below any heat treated surface. Test specimen is to be located with its longitudinal axis at a distance from any heat treated surface as shown in **Fig 2.1.18**.
    - **(C)** For ring and disc forgings (noting that the test specimen locations for these shaped forgings may be different to elongated or free form forgings), tangential sample shall be taken at t/2 for thickness ≤ 25mm and 12.5 mm below the surface for thickness >25 mm, in both the vertical and horizontal direction. Where achievable, for thickness > 25 mm, no part of the test material shall be closer than 12.5 mm to any heat treated surface, as shown in **Fig 2.1.18**.
  - **(5)** Where the manufacturer can demonstrate that a proposed testing location or orientation is more representative of the required mechanical properties of a component, this may be agreed with the Society. In such cases, the heat treatment process, a proposed testing location or orientation, and technical justification shall be submitted to the Society for approval.
  - **(6)** Except as provided in (11), the number and direction of tests is to be as given in (A) through (I) of the following requirements:
    ![Fig 2.1.19 Plain shaft](images/image33.png)
    **Fig 2.1.19 Plain shaft**
    ![Fig 2.1.20 Flanged shaft](images/image34.png)
    **Fig 2.1.20 Flanged shaft**
    ![Fig 2.1.21 Flanged shaft with collar](images/image35.png)
    **Fig 2.1.21 Flanged shaft with collar**
    ![Fig 2.1.22 Pinion](images/image36.png)
    **Fig 2.1.22 Pinion**
    ![Fig 2.1.23 Gear wheel](images/image37.png)
    **Fig 2.1.23 Gear wheel**
    ![](images/image38.png)
    **Fig 2.1.24 Gear rim (made by expanding)**
    ![Fig 2.1.25 Pinion sleeve](images/image39.png)
    **Fig 2.1.25 Pinion sleeve**
    ![Fig 2.1.26 Solid forged crankshaft](images/image40.png)
    **Fig 2.1.26 Solid forged crankshaft**

    | ![](images/image41.png) |
    | --- |
    | **Fig 2.1.27 Forged rings** ***(2023)*** |
    - **(A)** *Hull components such as rudder stocks, pintles etc. General machinery components such as shafting, connecting rods, etc. :* One set of tests is to be taken from the end of each forging in a longitudinal direction except that, at the discretion of the manufacture, the alternative directions or positions as shown in **Fig 2.1.19**, **Fig 2.1.20** and **Fig 2.1.21** may be used. Where a forging exceeds both 4 tonnes in mass and 3 m in length, one set of tests is to be taken from each end.
    - **(B)** *Pinions* : Where the finished machined diameter of the toothed portion exceeds 200 mm one set of tests is to be taken from each forging in a tangential direction adjacent to the toothed portion (test position B in **Fig 2.1.22**) Where the dimensions preclude the preparation of tests from this position, tests in a tangential direction are to be taken from the end of the journal (test position C in **Fig 2.1.22**). If however, the journal diameter is 200 mm or less the tests are to be taken in a longitudinal direction (test position A in **Fig 2.1.22**). Where the finished length of the toothed portion exceed 1.25 m, one set of tests is to be taken from each end.
    - **(C)** *Small pinions* : Where the finished diameter of the toothed portion is 200 mm or less one set of tests is to be taken in a longitudinal direction (test position A in **Fig 2.1.22**).
    - **(D)** *Gear wheels* : One set of tests is to be taken from each forging in a tangential direction (test position A or B in **Fig 2.1.23**).
    - **(E)** Rims intended for reduction gears and for cam shaft driving gears of diesel engine (see **Pt 5, Ch 2 201.1**) are to comply with the following requirements.
      - **(i)** Where the finished diameter exceeds 2.5 m or the mass (as heat treated including test material) exceeds 3 tonnes, two sets of tests are to be taken from diametrically opposite positions (test positions A and B in **Fig 2.1.24**). The mechanical properties for longitudinal test are to be applied. *(2023)*
        - **(ii)** Where the weight and finished diameter are different from those given in (a), one set of test specimens may be taken from one end of the rim.
    - **(F)** *Pinion sleeves* : One set of tests is to be taken from each forging in a tangential direction (test position A or B in **Fig 2.1.25**). Where the finished length exceeds 1.25 m one set of tests is to be taken from each end.
    - **(G)** *Crankwebs* : One set of tests is to be taken from each forging in a tangential direction.
    - **(H)** *Solid open die forged crankshafts* : One set of tests is to be taken in a longitudinal direction from the driving shaft end of each forging (test position A in **Fig 2.1.26**). Where the mass (as heat treated but excluding test material) exceeds 3 tonnes tests in a longitudinal direction are to be taken from each end (test positions A and B in **Fig 2.1.26**). Where, however, the crankthrows are formed by machining or flame cutting, the second set of tests is to be taken in a tangential direction from material removed from the crankthrow at the end opposite the driving shaft end (test position C in **Fig 2.1.26**).
    - **(I)** Forged Rings (such as slewing rings) : One set of tests is to be taken from each forging in a tangential direction (test positions are shown in **Fig 2.1.27**). Where the finished diameter exceeds 2.5 m or the mass (as heat treated, including test material) exceeds 3 tonnes then two sets of tests are to be taken diametrically opposite positions. *(2023)*
  - **(7)** For closed die crankshaft forgings and crankshaft forgings where the method of manufacture has been approved by the Society, the number and position of test specimens is to be agreed with the Society having regard to the method of manufacture employed.
  - **(8)** When a forging is subsequently divided into a number of components, all of which are heat treated together in the same furnace charge, for test purposes this may be regarded as one forging and the number of tests required is to be related to the total length and mass of the original multiple forging.
  - **(9)** The test specimens are not to be separated from the body before the final heat treatment has been completed. In the case of stamp forging or other case of forging requiring the surface hardening process, the test specimens may be prepared at a proper stage before the final heat treatment providing that such is approved by the Surveyor.
  - **(10)** When forgings are to be carburized, sufficient test material is to be provided for both preliminary tests at the forge and for final tests after completion of carburizing. For this purpose duplicate sets of test material are to be taken from positions as detailed in (5) except that irrespective of the dimensions or mass of the forging, tests are required from one position only and, in the case of forgings with integral journals, are to be cut in a longitudinal direction. This test material is to be machined to a diameter of D/4 or 60 mm, whichever is less, where D is the finished diameter of the toothed portion. For preliminary tests at the forge one set of test material is to be given a blank carburizing and heat treatment cycle simulating that which subsequently will be applied to the forging. For final acceptance tests, the second set of test material is to be blank carburized and heat treated along with the forgings which they represent. At the discretion of the forgemaster or gear manufacture test samples of larger cross section may be either carburized or blank carburized, but these are to be machined to the required diameter prior to the final quenching and tempering heat treatment. Alternative procedures for testing of forgings which are to be carburized may be specially agreed with the Society. **【See Guidance】**
  - **(11)** Normalized forgings with mass up to 1000 kg each and quenched and tempered forgings with mass up to 500 kg each may be batch tested. A batch is to consist of forgings of similar shape and dimensions, made from the same heat of steel, heat treated in the same furnace charge and with a total mass not exceeding 6 tonnes for normalized forgings and 3 tonnes for quenched and tempered forgings, respectively.
  - **(12)** A batch testing procedure may also be used for hot rolled bars. A batch is to consist of either:
- **8.** **Surface inspection 【 See Guidance】**
  - **(1)** All forgings should be subjected to a 100% visual examination of all accessible surfaces by the manufacturer and made available to the Surveyor. Where applicable, this visual examination is to include the examination of internal surfaces and bores. Testing methods and acceptance criteria are to be in accordance with the Guidance relating to the Rules specified by the Society. *(2023)*
  - **(2)** Dimension inspection of the steel forgings is to be conducted under the responsibility of the manufacturer, unless otherwise specified.
- **9.** **Quality**
  - **(1)** Steel forgings are to be free from surface or internal defects which would be prejudicial to their proper application in service.
  - **(2)** When required by the conditions of approval for surface hardened forgings referred in **4** (7), additional test samples are to be processed at the same time as the forgings which they represent. These test samples are subsequently to be sectioned in order to determine the hardness, shape and depth of the locally hardened zone and which are to comply with the requirements of the approved specification.
  - **(3)** In the event of any forging proving defective during subsequent machining or testing, it is to be rejected notwithstanding any previous certification.
- **10.** **Non-destructive inspection**
  - **(1)** The following steel forgings are to be subjected to ultrasonic test at an appropriate stage of the manufacturing process and the test reports are to be showed or submitted to the Surveyor. Testing methods and acceptance criteria are to be in accordance with the Guidance relating to the Rules specified by the Society. **【See Guidance】**
  - **(2)** The important parts of the following steel forgings are to be subjected to magnetic particle or liquid penetrant test at an appropriate stage of the manufacturing process. Testing methods and acceptance criteria are to be in accordance with the Guidance relating to the Rules specified by the Society. **【See Guidance】**
  - **(3)** The Society may require sulphur print test for the portion of gear teeth.
  - **(4)** In place of the test methods given above, the Society may accept the application of other non-destructive inspections considered adequate by the Society. **【See Guidance】**
  - **(5)** The Society may require non-destructive inspection or the steel other than those specified in (1) and (2) when such is deemed necessary by the Society. **【See Guidance】**
  - **(6)** The welded parts of steel forgings used for welded construction are to be subjected to the non-destructive inspections considered adequate by the Society. **【See Guidance】**
- **11.** **Repair of defects**
  - **(1)** Defects may be removed by grinding or chipping and grinding provided the component dimensions are acceptable.
