Repository: kimghw/KR_RULES_ENG

# PART 2 Materials and Welding

> RULES FOR CLASSIFICATION OF STEEL SHIPS / RA-02-E / 2025 / EN

- [[R] CHAPTER 1 MATERIALS](01_R_CHAPTER 1 MATERIALS.md)
  - Section 1 General
  - Section 2 Test Specimens and Testing Procedures
  - Section 3 Rolled Steels
  - Section 4 Steel Tubes and Pipes
  - Section 5 Castings
  - Section 6 Steel Forgings
  - Section 7 Copper and Copper Alloy
  - Section 8 Aluminium Alloys
- [[R] CHAPTER 2 WELDING](02_R_CHAPTER 2 WELDING.md)
  - Section 1 General
  - Section 2 Test Specimens and Testing Procedures
  - Section 3 Welding Work and Inspection
  - Section 4 Welding Procedure Qualification Tests

File: RULES FOR CLASSIFICATION OF STEEL SHIPS/RA-02-E_PART 2 Materials and Welding/01_R_CHAPTER 1 MATERIALS.md (part 9 of 10)
# PART 2 Materials and Welding
  - **(2)** After removing the defects, adequate non-destructive inspections are to be carried out to ensure that all defects have been completely removed.
  - **(3)** The resulting grooves are to have a bottom radius of approximately three times the groove depth and are to be blended into the surrounding surface so as to avoid any sharp contours. Where the forgings from which defects where removed are used in that condition, the forgings are to be approved by the Surveyor.
  - **(4)** Repair welding of forgings except those subjected to torsional fatigue, such as crankshaft forgings and propeller shaft forgings, may be permitted subject to prior approval of the Society. In such cases, full details of the extent and location of the repair, the proposed welding procedure, heat treatment and subsequent inspection procedures are to be submitted for the approval. *(2023)* **【See Guidance】**
  - **(5)** The manufacturer is to maintain full records detailing the extent and location of repairs made to each forging and details of weld procedures and heat treatments applied for repairs. These records are to be available to the Surveyor and copies provided on request.
- **12.** **Retest procedures**
  - **(1)** Where the tensile test or hardness test fails to meet the requirements, additional test may be carried out in accordance with the requirements of **109.**
  - **(2)** Regarding the impact tests, additional tests are to be carried out according to the requirements given in **301. 10** (3).
  - **(3)** The additional tests are to be taken, preferably from material adjacent to the original tests, but alternatively from another test position or sample representative of the forging or batch of forgings.
  - **(4)** At the option of the manufacturer, when a forging or a batch of forgings has failed to meet the test requirements, it may be reheat treated and re-submitted for acceptance tests.
- **13.** **Marking**
  - **(1)** Steel forgings which have satisfactorily complied with the required tests are to be marked with the identification mark in accordance with the requirements in **110.**. And it should also include follows. *(2023)*
    - **(A)** Test pressure where applicable
    - **(B)** Date of final inspection
  - **(2)** For steel forgings to which the requirements given in note 1. of the **Table 2.1.88** and **Table 2.1.89** applied, the material symbols are specified as *RSF* - (or *RSF* - *A*) and the specified tensile strength is to be filled in symbol " - ". (e.g. For Hull and General purpose steel forging which the specified tensile strength is 420 $\mathrm{N}/mm ^{2}$ : *RSF* 420H)
  - **(3)** Where carbon steel forgings are intended for welded construction, "W" is to be suffixed to the marking. (e.g. *RSF* 440H-W, *RSF* 440M-W)
  - **(4)** The grade of Steel bars is to be indicated by suffixing a letter "B" to the symbol "*RSF*". (e.g. For Machinery steel forging which the specified tensile strength is 440 $\mathrm{N}/mm ^{2}$ : *RSFB* 440M)
  - **(5)** Where alloy steel forgings are intended for intermediate shaft material specified in **18.**, "*I*" is to be suffixed to the marking. (e.g. *RSF* 900*AM*-*I*) *(2017)*
- **14.** **Test certificates** ***(2017)***
  The manufacturer is to provide the required type of inspection certificate giving the following particulars for each forging or batch of forgings which has been accepted:
  - **(1)** Purchaser's name and order number
  - **(2)** Description of forgings and steel quality
  - **(3)** Identification number
  - **(4)** Steelmaking process, cast number and chemical analysis of ladle sample
  - **(5)** Results of mechanical tests
  - **(6)** Results of non-destructive tests, where applicable
  - **(7)** Details of heat treatment, including temperature and holding times
- **15.** **Additional requirements for crank shafts**
  - **(1)** Where solid crank shafts of 250 mm and over in finished diameter are manufactured by free forging, the heat treatment is normally to be carried out after crank parts are machined as nearly as possible to the finished shape. **【See Guidance】**
  - **(2)** Where solid crank shafts, semibuilt-up crank throws and full built up crank arms are manufactured by special manufacturing processes, the preliminary tests instructed by the Society are to be carried out, in connection with the manufacturing processes and the selection of test specimens. **【See Guidance】**
  - **(3)** Where special manufacturing processes are adopted to reduce the size of crank shaft (refer to the requirements in **Pt 5, Ch, 208.** the preliminary tests instructed by the Society are to be carried out.
- **16.** **Additional requirements for turbine rotors**
  - **(1)** The test specimens for turbine rotors are to be taken in accordance with the following requirements:
  - **(2)** For each turbine disc, one set of transverse test specimens is to be taken from the boss portion. (See **Fig 2.1.29**)
    ![Fig 2.1.28 Selection of test specimen for turbine rotor](images/image42.png)
    **Fig 2.1.28 Selection of test specimen for turbine rotor**
    ![](images/image43.png)
    **Fig 2.1.29 Selection of test specimen for turbine disc**
  - **(3)** Solid forged turbine rotors intended for main propulsion service where the inlet steam temperature exceeds 400℃ are to be subjected to stability tests at least once at a suitable time after rough machining or heat treatment. This requirement is also applicable to rotors fabricated by welding. The method of stability test is to be approved by the Society prior to the test.
- **17.** **Additional requirements for turbine blades** Turbine blades are to be tested in accordance with the approved test specification.
- **18.** **Additional requirements for intermediated shaft material** ***(2017)***
  - **(1)** For alloy steel which has a minimum specified tensile strength greater than 800 N/mm^2 but less than 950 N/mm^2 for use as intermediate shaft material, where special manufacturing processes are adopted to reduce shaft dimensions or higher permissible vibration stresses(refer to the requirements in **Pt 5, Ch 3, 203.** and **Ch 4, 202.**) is to be as follows.

    **Table 2.1.90 Cleanliness requirements(ISO 4967:2013 method A)** ***(2022)***

    | Inclusion group | Series | Limiting chart diagram index *I* |
    | --- | --- | --- |
    | Type A | Fine | 1 max. |
    | Type A | Thick | 1 max. |
    | Type B | Fine | 1.5 max. |
    | Type B | Thick | 1 max. |
    | Type C | Fine | 1 max. |
    | Type C | Thick | 1 max. |
    | Type D | Fine | 1 max. |
    | Type D | Thick | 1 max. |
    | Type DS | - | 1 max. |

#### 602. Stainless steel forgings

- **1.** **Application**
  - **(1)** The requirements are to apply to the stainless steel forgings for valves and pipe fittings in piping systems used at low temperature (-165℃ and over in design temperature) service or corrosion-resisting service (hereinafter referred to as "steel forgings").
  - **(2)** Steel forgings having characteristics differing from those specified in **602.** are to comply with the requirements in **101. 2**.
- **2.** **Kinds** Steel forgings are classified as specified in **Table 2.1.91**.
- **3.** **Heat treatment**
  Steel forgings are generally to receive a solid solution treatment.
- **4.** **Chemical composition**
  The chemical composition of steel forgings is to comply with the requirements given in **Table 2.1.91**.

  **Table 2.1.91 Grade and Chemical Composition**

  | Grade | Chemical composition (%) |   |   |   |   |   |   |   |
  | --- | --- | --- | --- | --- | --- | --- | --- | --- |
  | Grade | *C* | *Si* | *Mn* | *P* | *S* | *Cr* | *Ni* | *Others* |
  | *RSSF* 304 | 0.08 max. | 1.00<br>max. | 2.00 max. | 0.040 max. | 0.030 max. | 18.00~20.00 | 8.00~12.00 | - |
  | *RSSF* 304L | 0.030 max. | 1.00<br>max. | 2.00 max. | 0.040 max. | 0.030 max. | 18.00~20.00 | 8.00~12.00 | - |
  | *RSSF* 309S | 0.08 max. | 1.00<br>max. | 2.00 max. | 0.040 max. | 0.030 max. | 22.00~24.00 | 12.00~15.00 | - |
  | *RSSF* 310S | 0.08 max. | 1.00<br>max. | 2.00 max. | 0.040 max. | 0.030 max. | 24.00~26.00 | 19.00~22.00 | - |
  | *RSSF* 316 | 0.08 max. | 1.00<br>max. | 2.00 max. | 0.040 max. | 0.030 max. | 16.00~18.00 | 10.00~14.00 | Mo 2.00~3.00 |
  | *RSSF* 316L | 0.030 max. | 1.00<br>max. | 2.00 max. | 0.040 max. | 0.030 max. | 16.00~18.00 | 10.00~14.00 | Mo 2.00~3.00 |
  | *RSSF* 317 | 0.08 max. | 1.00<br>max. | 2.00 max. | 0.040 max. | 0.030 max. | 18.00~20.00 | 10.00~15.00 | Mo 3.00~4.00 |
  | *RSSF* 321 | 0.08 max. | 1.00<br>max. | 2.00 max. | 0.040 max. | 0.030 max. | 17.00~19.00 | 9.00~12.00 | Ti≥5×C |
  | *RSSF* 347 | 0.08 max. | 1.00<br>max. | 2.00 max. | 0.040 max. | 0.030 max. | 17.00~19.00 | 9.00~13.00 | Nb+Ta≥10×C |
- **5.** **Mechanical properties**
  - **(1)** The mechanical properties of steel forgings are to comply with the requirements given in **Table 2.1.92**.
  - **(2)** Where deemed necessary by the Society, impact test or corrosion resistance test may be required in addition to the specified tests.

    **Table 2.1.92 Mechanical Properties**

    | Grade | Tensile test |   |   |   |
    | --- | --- | --- | --- | --- |
    | Grade | Yield strength ($\mathrm{N}/mm ^{2}$) | Tensile strength ($\mathrm{N}/mm ^{2}$) | Elongation($\%$) ($L=5.65 \sqrt {A}$) | Reduction of area ($\%$) |
    | *RSSF* 304*L, RSSF* 316*L* | 175 min. | 450 min. | 37 min. | 50 min. |
    | Other forgings | 205 min. | 520 min. | 37 min. | 50 min. |
- **6.** **Selection of the specimens**
  - **(1)** The number of tensile test specimens is to be in accordance with the requirements in **601. 7.**
  - **(2)** Tensile test specimens are to be taken with their longitudinal axes parallel to the direction of forging, unless otherwise specially provided by the Society.
  - **(3)** Where tests are made in accordance with the requirements in **601. 7** (5), (c) and (d), the Surveyor may require hardness test for each forging.
- **7.** **Marking**
  Steel forgings which have satisfactorily complied with the required test are to be marked with the identification mark in accordance with the requirements in **110.**.

#### 603. Steel forgings for chains

- **1.** **Application**
  - **(1)** These requirements are to apply to the steel forgings used for anchor chain cables and accessories specified in **Pt 4, Ch 8** (hereinafter referred to as "steel forgings").
  - **(2)** Steel forgings for manufacture of offshore mooring chain accessories are to be in accordance with the Guidance relating to the Rules specified by the Society. **【See Guidance】**
  - **(3)** Steel forgings having characteristics differing from those specified in (1) are to comply with the requirements in **101. 2**.
  - **(4)** In addition to the requirements given in **603.**, general requirements may be considered by the Society. **【See Guidance】**
- **2.** **Kinds**
  The steel forgings are classified as specified in **Table 2.1.93**.

  **Table 2.1.93 Grades of Steel Forgings**

  | Grade |   | Application |
  | --- | --- | --- |
  | Steel forging for Grade 2 chain | *RSFC* 50 | Grade 2 chain |
  | Steel forging for Grade 3 chain | *RSFC* 70 | Grade 3 chain |
- **3.** **Heat treatment**
  The steel forgings are to be normalized, normalized and tempered, quenched and tempered or heat treated by the process approved by the Society.
- **4.** **Deoxidation practice and chemical composition**
  The deoxidation practice and chemical composition of each grade are to comply with the requirements given in **Table 2.1.94**. Elements other than specified in **Table 2.1.94** may be added subject to a special approval by the Society.

  **Table 2.1.94 Deoxidation Practice and Chemical Composition** (%)

  | Grade | Deoxidation | *C* | *Si* | *Mn* | *P* | *S* | *Al^(*^1) |
  | --- | --- | --- | --- | --- | --- | --- | --- |
  | *RSFC* 50 | Fine-grained killed | 0.24 max. | 0.15~0.55 | 1.60 max. | 0.035 max. | 0.035 max. | 0.020 min. |
  | *RSFC* 70 | Fine-grained killed | 0.36 max. | 0.15~0.55 | 1.00~1.90 | 0.035 max. | 0.035 max. | 0.020 min. |
  | NOTE:<br>(1) *Al* content is to be represented by the total *Al* content and may be replaced partly by other fine graining elements. |   |   |   |   |   |   |   |
- **5.** **Mechanical properties**
  The mechanical properties of each grade are to comply with the requirements given in **Table 2.1.95**.

  **Table 2.1.95 Mechanical Properties**

  | Grade | Tensile test |   |   |   | Impact test ^(^1) |   |
  | --- | --- | --- | --- | --- | --- | --- |
  | Grade | Yield strength ($\mathrm{N}/mm ^{2}$) ^(^2) | Tensile strength ($\mathrm{N}/mm ^{2}$) ^(^2) | Elongation (%)<br>($L=5d$) | Reduction of area (%) | Test temp.<br>(℃) | Average abs-orbed energy(*J*) |
  | *RSFC* 50 | 295 min. | 490~690 | 22 min. | ­ | ­ | ­ |
  | *RSFC* 70 | 410 min. | 690 min. | 17 min. | 40 min. | 0 | 60 min. |
  | NOTE:<br>(1) When the absorbed energy of two or more test specimens among a set of test specimens is less in value than the specified average absorbed energy or when the absorbed energy of a single test specimen is less in value than 70 % of the specified average absorbed energy, the test is considered to have failed. |   |   |   |   |   |   |
- **6.** **Selection of test specimens**
  - **(1)** One test sample is to be selected from each lot of every 25 steel forgings or fraction thereof, which belong to the same heat. In case of steel forgings having small diameter, the number of test samples may be reduced subject to approval of the Society. Where specially approved by the Society, the test sample may be taken from the representative part of the steel forging at a proper time during manufacturing, or a separate sample forged to the forge ratio equivalent to that of the steel forgings. In this case, the test sample is to be heat treated simultaneously with the steel forgings.
  - **(2)** For Grade 1 and Grade 2 chain bars, one tensile test specimen is to be taken from the test sample; for Grade 3 chain bars, one tensile test specimen and one set (3 pieces) of impact test specimens are to be taken from the test sample.
  - **(3)** The tensile and impact test specimens are to be taken from the test sample in the direction of forging at a depth of 1/6 diameter from the surface or as close as possible to this position. (see **Fig 2.1.5**)
- **7.** **Surface inspection**
  Surface inspection for all grades is to be carried out and it is to be confirmed that there are no harmful defects.
- **8.** **Retest procedure**
  Where the tensile test or impact test on the selected first test specimens fails to meet the requirements, additional tests may be carried out according to the requirements given in **306. 9**.
- **9.** **Marking**
  Steel forgings which have satisfactorily complied with the required tests are to be marked with the identification mark in accordance with the requirement in **110.**

#### 604. Steel forgings for low temperature service

- **1.** **Application**
  - **(1)** The requirements are to apply to the steel forgings for valves and pipe fittings in piping systems intended to be used at the design temperature lower than 0℃ in liquefied gas carriers (hereinafter referred to as "steel forgings").
  - **(2)** Steel forgings other than those specified in **604.** are to comply with the requirements given in **101. 2**.
- **2.** **Kinds** The steel forgings are classified as given in **Table 2.1.96.**
- **3.** **Heat treatment**
  The steel forgings are to be normalized, normalized and tempered, quenched and tempered or double normalized and tempered.
- **4.** **Deoxidation practice and chemical composition**
  The deoxidation practice and chemical composition of each grade are to comply with the requirements given in **Table 2.1.96**.

  **Table 2.1.96 Grades and Chemical Composition**

  | Grade | Deoxidation | Chemical composition (%) |   |   |   |   |   |   |   |   |
  | --- | --- | --- | --- | --- | --- | --- | --- | --- | --- | --- |
  | Grade | Deoxidation | C | Si | Mn | P | S | Ni | Cr | Cu | Al |
  | *RLFA* | Fully killed fine grain | 0.23 max. | 0.15~0.35 | 1.10 max. | 0.030 max. | 0.030 max. | - | - | - | - |
  | *RLFB* | Fully killed fine grain | 0.20 max. | 0.15~0.35 | 1.60 max. | 0.030 max. | 0.030 max. | - | - | - | - |
  | *RLFC* | Fully killed fine grain | 0.12 max. | 0.10~0.35 | 0.55~1.00 | 0.030 max. | 0.030 max. | 0.50~0.95 | 0.50~0.95 | 0.40~0.75 | 0.04~0.30 |
  | *RLF* 3 | Fully killed fine grain | 0.20 max. | 0.15~0.35 | 0.90 max. | 0.030 max. | 0.030 max. | 3.25~3.75 | - | - | - |
  | *RLF* 9 | Fully killed fine grain | 0.10 max. | 0.10~0.35 | 0.90 max. | 0.030 max. | 0.030 max. | 8.50~9.60 | - | - | - |
- **5.** **Mechanical properties**
  - **(1)** The mechanical properties of steel forgings are to comply with the requirements given in **Table 2.1.97**.
  - **(2)** Where deemed necessary by the Society, other tests may be required in addition to the tests specified in (1).

    **Table 2.1.97 Mechanical Properties**

    | Grade | Tensile test |   |   |   | Impact test ^(^2) |   |
    | --- | --- | --- | --- | --- | --- | --- |
    | Grade | Yield strength ($\mathrm{N}/mm ^{2}$) | Tensile strength ($\mathrm{N}/mm ^{2}$) | Elongation (%)<br>($L=5.65 \sqrt {A}$) | Reduction of area (%) | Test temp. (℃) | Average absorbed energy (J) |
    | *RLFA* | 205 min. | 410 min. | 23 min. | 40 min. | －40^(^1) | 27 min. |
    | *RLFB* | 275 min. | 490 min. | 20 min. | 40 min. | －50^(^1) | 27 min. |
    | *RLFC* | 205 min. | 410 min. | 23 min. | 40 min. | －60^(^1) | 27 min. |
    | *RLF* 3 | 275 min. | 490 min. | 23 min. | 50 min. | －95 | 34 min. |
    | *RLF* 9 | 520 min. | 680 min. | 19 min. | 45 min. | －196 | 41 min. |
    | NOTES:<br>(1) Impact test temperature for steel forgings specified in **Pt 7, Ch 5** is to be 5℃ below the design temperature or -20℃, Whichever is the lower.<br>(2) When the absorbed energy of two or more test specimens among a set of test specimens is less in value than the specified average absorbed energy or when the absorbed energy of a single test specimen is less in value than 70 % of the specified average absorbed energy, the test is considered to have failed. |   |   |   |   |   |   |
- **6.** **Selection of tests specimens**
  - **(1)** The number of test specimens is to be in accordance with the requirements specified in **601. 7.**
  - **(2)** The test specimens for tensile and impact tests are to be cut with their longitudinal axes parallel to the direction of forging except where otherwise specially specified.
  - **(3)** Where tests are made in accordance with the requirements in **601. 7** (5), (c) and (d), the Surveyor may require a hardness test for each forging.
- **7.** **Retest procedures**
  - **(1)** Where the tensile tests fail to meet the requirements, additional tests may be carried out according to the requirements given in **109.**
  - **(2)** Regarding the impact tests, additional tests are to be carried out according to the requirements given in **304. 9**.
- **8.** **Marking**
  Marking for steel castings is to comply with the requirements given in **601. 13** (1) and in case the requirement in Note (1) of **Table 2.1.97** has been applied, "impact test temperature T" is to be suffixed to the marking (e.g. *RLFA* - 25*T*)


### Section 7 Copper and Copper Alloy

#### 701. Copper and copper alloy pipes and tubes

- **1.** **Application**
  - **(1)** The requirements are to apply to the copper and copper alloy pipes and tubes.
  - **(2)** Copper and copper alloy pipes and tubes are to comply with the requirements in **KS D 5301** or equivalent thereto.
  - **(3)** Copper and copper alloy pipes and tubes having characteristics differing from those specified in **701.** are to comply with the requirements in **101. 2**.
- **2.** **Kinds**
  Copper and copper alloy pipes and tubes are classified as specified in **Table 2.1.98**.

  **Table 2.1.98 Kinds and Grades**

  | Kinds |   | Grades |
  | --- | --- | --- |
  | Copper pipes and tubes. | Phosphorus deoxidized copper seamless pipes and tubes | *C* 1201, *C* 1220 |
  | Copper alloy pipes and tubes | Brass seamless pipes and tubes | *C* 2600, *C* 2700, *C* 2800 |
  | Copper alloy pipes and tubes | Brass seamless pipes and tubes for condenser | *C* 4430, *C* 6870, *C* 6871, *C* 6872 |
  | Copper alloy pipes and tubes | Cupro-nickel seamless pipes and tubes for condenser | *C* 7060, *C* 7100, *C* 7150 |
- **3.** **Mechanical properties**
  The mechanical properties of copper and copper alloy pipes and tubes are to comply with the requirements given in **Table 2.1.99**.

  **Table 2.1.99 Mechanical Properties**

  | Kinds | Grade | Tensile test^(^1) |   |
  | --- | --- | --- | --- |
  | Kinds | Grade | Tensile strength ($\mathrm{N}/mm ^{2}$) | Elongation ($\%$) |
  | Phosphorus deoxidized copper seamless pipes and tubes. | *C* 1201,<br>*C* 1220 | 206 min. | 40 min. |
  | Brass seamless pipes and tubes | *C* 2600 | 275 min. | 45 min. |
  | Brass seamless pipes and tubes | *C* 2700 | 294 min. | 40 min. |
  | Brass seamless pipes and tubes | *C* 2800 | 314 min. | 35 min. |
  | Brass seamless pipes and tubes for condenser | *C* 4430 | 314 min. | 30 min. |
  | Brass seamless pipes and tubes for condenser | *C* 6870,<br>*C* 6871,<br>*C* 6872 | 373 min.^(^2) | 40 min. |
  | Brass seamless pipes and tubes for condenser | *C* 6870,<br>*C* 6871,<br>*C* 6872 | 353 min.^(^3) | 40 min. |
  | Cupro-nickel seamless pipes and tubes for condenser | *C* 7060 | 275 min. | 30 min. |
  | Cupro-nickel seamless pipes and tubes for condenser | *C* 7100 | 314 min. | 30 min. |
  | Cupro-nickel seamless pipes and tubes for condenser | *C* 7150 | 363 min. | 30 min. |
  | NOTES :<br>(1) These properties are a measure of the mechanical quality of the metal in annealed condition.<br>(2) It is applicable to those having 5 mm and up to 50 mm in outside diameter.<br>(3) It is applicable to those having over 50 mm up to 200 mm in outside diameter. |   |   |   |
- **4.** **Testing and inspection**
  Testing and inspection of pipes and tubes are to com ply with the requirements specified in *KS D* 5301. Those subjected to the maximum working pressure not exceeding 1 MPa may not require the presence of the Society’s Surveyor.
- **5.** **Marking**
  Copper and copper alloy pipes and tubes which have satisfactorily complied with the required tests are to be marked with the identification mark in accordance with the requirements in **110.**

#### 702. Copper alloy castings

- **1.** **Application**
  - **(1)** These requirements are to apply to the manufacture, inspection and repair procedures of copper alloy castings to be used for propellers and propeller blades (hereinafter referred to as "propeller castings"). Also, upon special consideration of the Society, these requirements may also be applied for the repair and inspection of propellers becoming damaged during service. *(2021)* **【See Guidance】**
  - **(2)** Copper alloy castings to be used for important parts differing from those specified in **702.** are to comply with the requirements of KS or equivalent thereto. The tests and inspections need in general to be made in the presence of the Surveyor where special requirements are given in connection with the design.
  - **(3)** Copper alloy castings characteristics differing from those specified in **702.** are to comply with the requirements in **101. 2**.
- **2.** **Kinds** Propeller castings are classified as specified in **Table 2.1.100.**

  **Table 2.1.100 Kinds and Grades**

  | Kinds | Grade |
  | --- | --- |
  | High strength brass casting, Grade 1 | *CU* 1 |
  | High strength brass casting, Grade 2 | *CU* 2 |
  | Aluminium bronze casting, Grade 3 | *CU* 3 |
  | Aluminium bronze casting, Grade 4 | *CU* 4 |
- **3.** **Moulding and casting**
  - **(1)** The pouring must be carried out into dried moulds using degassed liquid metal.
  - **(2)** The pouring is to be controlled as to avoid turbulences of flow. Special devices and/or procedures must prevent slag flowing into the mould.
  - **(3)** Subsequent stress relieving heat treatment may be performed to reduce the residual stresses. For this purpose, the manufacturer shall submit a specification containing the details of the heat treatment to the Society for approval. The stress relieving temperatures and holding times should be in accordance with the Guidance relating to the Rules specified by the Society.
    **【See Guidance】**
- **4.** **Chemical composition**
  - **(1)** The chemical composition of propeller castings is to comply with the requirements given in **Table 2.1.101**.

    **Table 2.1.101 Chemical Composition**

    | Grade | Cu(%) | Al(%) | Mn(%) | Zn(%) | Fe(%) | Sn(%) | Ni(%) | Pb(%) |
    | --- | --- | --- | --- | --- | --- | --- | --- | --- |
    | *CU* 1 | 52~62 | 0.5~3.0 | 0.5~4.0 | 35~40 | 0.5~2.5 | 1.5 max | 1.0 max. | 0.5 max. |
    | *CU* 2 | 50~57 | 0.5~2.0 | 1.0~4.0 | 33~38 | 0.5~2.5 | 1.5 max | 3.0~8.0 | 0.5 max. |
    | *CU* 3 | 77~82 | 7.0~11.0 | 0.5~4.0 | 1.0 max. | 2.0~6.0 | 0.1 max. | 3.0~6.0 | 0.03 max. |
    | *CU* 4 | 70~80 | 6.5~9.0 | 8.0~20.0 | 6.0 max. | 2.0~5.0 | 1.0 max. | 1.5~3.0 | 0.05 max. |
  - **(2)** The manufacturer is to maintain records of the chemical analyses of the production casts, which are to be made available to the Surveyor. *(2021)*
  - **(3)** For *CU* 1 and *CU* 2, it is also to comply with the followings:
    Zinc equivalent = $100- \frac{100 \times Cu(\%)}{100+A}$
    Where *A* : *Sn* + 5*Al* - 0.5*Mn* - 0.1*Fe* - 2.3*Ni* (%)
- **5.** **Mechanical properties**
  - **(1)** The mechanical properties of copper propeller casting are to comply with the requirements given in **Table 2.1.102 .**
    However, the requirements specified in this Table apply to specimens cut from separately cast samples, where specimens cut from propeller casting itself, the requirements are to be deemed appropriate by the Society. **【See Guidance】**

    **Table 2.1.102 Mechanical Properties**

    | Grade | Yield strength^(^1) ($\mathrm{N}/mm ^{2}$) | Tensile strength ($\mathrm{N}/mm ^{2}$) | Elongation (%)<br>($L=5d$) |
    | --- | --- | --- | --- |
    | *CU* 1 | 175 min. | 440 min. | 20 min. |
    | *CU* 2 | 175 min. | 440 min. | 20 min. |
    | *CU* 3 | 245 min. | 590 min. | 16 min. |
    | *CU* 4 | 275 min. | 630 min. | 18 min. |
    | NOTE:<br>(1) Yield strength is measured as 0.2 % proof stress and is applicable to the case which is specially required considering the design by the Society. **【See Guidance】**<br>(2) As for the materials of the propellers which used for the ship strengthened for navigation in ice, the elongation of the materials used is not to be less than 19 % for R14A test specimen specified in **Pt 2, Ch 1** and absorbed energy for the Charpy V notch impact test is not to be less than 21 J at -10°C |   |   |   |
- **6.** **Selection of Test Samples and Specimens**
  - **(1)** Generally, the specimens shall be taken from separately cast sample pieces. The test samples shall be cast in moulds made of the same material as the mould for the propeller and they must be cooled down under the same conditions as the propeller. If propellers are subjected to a heat treatment, the test samples are to be heat treated together with them.
  - **(2)** The shapes and dimensions of the test samples are to comply with those given in **Fig 2.1.30** The shape given by the dotted lines shown in the figure, however, may be acceptable.

    | ![](images/image44.png) | H ≥ 100 mm<br>B ≥ 50 mm<br>L > 150 mm<br>T ≥ 15 mm<br>D ≥ 25 mm |
    | --- | --- |
    | **Fig 2.1.30 shapes and dimensions of the Test Samples** ***(2025)*** |   |
  - **(3)** One tensile test specimen is to be taken from each casting when integral test samples are provided and one tensile test specimen is to be taken from each ladle when separately-cast test samples are provided.
  - **(4)** For determining the proportion of alpha phase of alloy types *CU* 1 and *CU* 2. at least one specimen shall be taken from each heat. However tensile test specimen can be substitute for.
  - **(5)** When integral test samples are provided, the test samples shall be located on the blades in an area lying between 0,5 to 0,6 *R* (where *R* is the radius of the propeller). The test sample material must be removed from the casting by non thermal procedures.
- **7.** **Surface and dimension Inspection**
  - **(1)** All finished castings are to be 100% visually inspected by the manufacturer. A general visual examination is to be carried out by the Surveyor. *(2021)*
  - **(2)** Castings are to be free from cracks, hot tears or other imperfections which, due to their nature, degree or extent, will interfere with the use of the castings. *(2021)*
  - **(3)** The dimensions are to be checked by the manufacturer and the report on the dimensional inspection is to be handed over to the Surveyor, who may require checks to be made in his presence. Where straightening of a bent blade is carried out, the procedure for the straightening is to be in accordance with the Guidance relating to Rules specified by the Society.
    **【See Guidance】**
  - **(4)** The Surveyor may be require areas to be etched (e.g. by iron chloride) for the purpose of investigating weld repairs.
- **8.** **Quality**
  All castings must have a workman like finish and must be free from defects liable to impair their use. Minor casting defects which may still be visible after machining such as small sand and slag inclusions, small cold shuts and scabs shall be trimmed off by the manufacturer in accordance with **10.** (5).
- **9.** **Non-destructive inspection**
  - **(1)** The important parts of propeller castings are to be subjected to the liquid penetrant test in accordance with the Guidance relating to Rules specified by the Society. **【See Guidance】**
  - **(2)** Qualification of personnel involved in NDT is in accordance with **Guidance for Approval of Service Suppliers**. *(2021) (2025)*
  - **(3)** The division of severity zones of propeller casting is to be in accordance with the Guidance relating to Rules specified by the Society. **【See Guidance】**
  - **(4)** When required by the Society or when deemed necessary by the manufacturer, further nondestructive testing(e.g. radiographic and/or ultrasonic testing) are to be carried out. The acceptance criteria or applied quality levels are to be agreed between the manufacturer and the Society in accordance with a recognized standard. *(2021)*
  - **(5)** All defects requiring welding repair on the propeller castings are to be documented preferably on drawings or special sketches showing their dimensions and locations. Furthermore, the inspection procedure is to be reported. The documentation is to be presented to the Surveyor prior to any repair weldings will be carried out.
- **10.** **Repair of defects**
  - **(1)** In the event of finding defects in the propeller castings, the defects may be removed by grinding, etc. After removing the defects, liquid penetrant tests are to be carried out to ensure that all defects have been completely removed.
  - **(2)** Where the propeller castings from which defects where removed are used in that condition or after repaired by welding, the propeller castings are to be approved by the Surveyor.
  - **(3)** After weld repairs, the portions repaired by welding are to be subjected to the stress-relieving treatments.
  - **(4)** It is to be confirmed that the portions repaired by welding are free from harmful defects by the non-destructive inspections such as liquid penetrant test, etc.
  - **(5)** The repair welding procedures are to have prior approval of the Surveyor in accordance with the Guidance relating to the Rules specified by the Society. **【See Guidance】**
  - **(6)** The foundry is to maintain records of inspections, welding, and any subsequent heat treatment, traceable to each casting. Before welding is started, full details of the extent and location of the repair, the proposed welding procedure, heat treatment and subsequent inspection procedures are to be submitted to the Society for approval. *(2021)*
- **11.** **Retest procedure**
  Where the results of tensile tests fail to meet the requirements, additional test may be carried out in accordance with the requirements of **109.**
- **12.** **Identification and Marking** ***(2021)***
  - **(1)** The manufacturer is to adopt a system for the identification of all castings, which enable the material to be traced to its original cast. The Surveyor is to be given full facilities for so tracing the castings when required.
  - **(2)** Each finished casting propeller shall be marked by the manufacturer at least with the following particulars:
- **13.** **Test certificates**
  For each propeller the manufacturer is to supply to the Surveyor a certificate containing the following details:
  - **(1)** Purchaser and order number
  - **(2)** Shipbuilding project number, if known
  - **(3)** Description of the casting with drawing number
  - **(4)** Diameter, number of blades, pitch, direction of turning
  - **(5)** Grade of alloy and chemical composition of each heat
  - **(6)** Heat or casting number
  - **(7)** Final weight
  - **(8)** Results of non-destructive tests and details of test procedure where applicable
  - **(9)** Portion of alpha-structure for CU 1 and CU 2 alloys
  - **(10)** Results of the mechanical tests
  - **(11)** Casting identification No.
  - **(12)** Skew angle for high skew propellers


### Section 8 Aluminium Alloys

#### 801. Aluminium alloys

- **1.** **Application**
  - **(1)** These requirements are to apply to the aluminium alloy plates and extruded shapes(hereinafter referred to as "aluminium alloys") intended to be used in the construction of hulls, superstructures, other marine structures and tanks of liquefied gas carriers.
  - **(2)** Where aluminium alloys exceeding the maximum value of plate thickness or size specified in **Table 2.1.105** and **Table 2.1.106** are manufactured, a new approval test is required by the Society. **【See Guidance】**
  - **(3)** Aluminium alloys having characteristics differing from those specified in **801.** are to comply with the requirements in **101. 2**.
- **2.** **Kinds**
  The aluminium alloys are classified as specified in **Table 2.1.103**.

  **Table 2.1.103 Kinds**

  | Product |   | Grades | Temper condition |
  | --- | --- | --- | --- |
  | Rolled | 5000 series | 5083*P*, 5086*P*, 5383*P,* 5059*P*, 5754*P,* 5456*P* | *O, H*111, *H*112, *H*116, *H*321 |
  | Extruded<br>Shapes | 5000 series | 5083*S*, 5383*S,* 5059*S*, 5086*S* | *O, H*111, *H*112 |
  | Extruded<br>Shapes | 6000 series | 6005*AS*<sup>(1)</sup>, 6061*S*<sup>(1)</sup>, 6082*S* | *T*5, *T*6 |
  | NOTE :<br>(1) These alloy should not be used in direct contact with sea water unless protected by anodes and/or paint system. |   |   |   |
- **3.** **Chemical composition**
  - **(1)** The chemical composition of aluminium alloys is to comply with the requirements given in **Table 2.1.104**.

    **Table 2.1.104 Chemical Composition**

    | Grades | Chemical composition ($\%$) |   |   |   |   |   |   |   |   |   |   |
    | --- | --- | --- | --- | --- | --- | --- | --- | --- | --- | --- | --- |
    | Grades | *Si* | *Fe* | *Cu* | *Mn* | *Mg* | *Cr* | *Zn* | *Ti* | *Others*^(^1) |   | *Al* |
    | Grades | *Si* | *Fe* | *Cu* | *Mn* | *Mg* | *Cr* | *Zn* | *Ti* | *Each* | *Total* | *Al* |
    | 5083*P*<br>5083*S* | 0.40max. | 0.40max. | 0.10max. | 0.40~1.0 | 4.0~4.9 | 0.05~0.25 | 0.25max. | 0.15max. | 0.05max. | 0.15max. | Remainder |
    | 5383*P*<br>5383*S* | 0.25max. | 0.25max. | 0.20max. | 0.70~1.0 | 4.0~5.2 | 0.25max. | 0.40max. | 0.15max. | 0.05<br>max.^(^4) | 0.15 max.^(^4) | Remainder |
    | 5059*P*<br>5059*S* | 0.45max. | 0.50max. | 0.25max. | 0.60~1.2 | 5.0~6.0 | 0.25max. | 0.4~0.90 | 0.20max. | 0.05<br>max.^(^5) | 0.15 max.^(^5) | Remainder |
    | 5086*P*<br>5086*S* | 0.40max. | 0.50max. | 0.10max. | 0.20~0.7 | 3.5~4.5 | 0.05~0.25 | 0.25max. | 0.15max. | 0.05<br>max. | 0.15max. | Remainder |
    | 5754*P*^(^2) | 0.40max. | 0.40max. | 0.10max. | 0.50max. | 2.6~3.6 | 0.30max. | 0.20max. | 0.15max. | 0.05max. | 0.15max. | Remainder |
    | 5456P | 0.25max. | 0.40max. | 0.10max. | 0.50~1.0 | 4.7~5.5 | 0.05~0.2 | 0.25max. | 0.20max. | 0.05max. | 0.15max. | Remainder |
    | 6005*AS*^(^3) | 0.5~0.9 | 0.35max. | 0.30max. | 0.50max. | 0.40~0.7 | 0.30max. | 0.20max. | 0.10max. | 0.05max. | 0.15max. | Remainder |
    | 6061*S* | 0.4~0.8 | 0.7max. | 0.15~0.40 | 0.15max. | 0.8~1.2 | 0.04~0.35 | 0.25max. | 0.15max. | 0.05max. | 0.15max. | Remainder |
    | 6082*S* | 0.7~1.3 | 0.50max. | 0.10max. | 0.40~1.0 | 0.6~1.2 | 0.25max. | 0.20max. | 0.10max. | 0.05max. | 0.15max. | Remainder |
    | NOTES :<br>(1) Includes Ni, Ga, V and listed elements for which no specific limit is shown. When the existence of the other elements is presumed in the course of routine analysis, further analysis thereof is to be conducted.<br>(2) 0.10 ≤ *Mn* + *Cr* ≤ 0.60<br>(3) 0.12 ≤ *Mn* + *Cr* ≤ 0.50<br>(4) *Zr*: maximum 0.20. The total for other elements does not include Zirconium.<br>(5) *Zr*: 0.05-0.25. The total for other elements does not include Zirconium. |   |   |   |   |   |   |   |   |   |   |   |
  - **(2)** When the aluminium alloys are not cast in the same works in which they are manufactured into semi finished products, the Society Surveyor shall be given a certificate issued by the works in question which indicates the reference numbers and chemical composition of the heats.
- **4.** **Heat treatment**
  The heat treatment(hereinafter referred to as "temper condition") of the aluminium alloys is to comply with the requirements given in **Table 2.1.105** and **Table 2.1.106**.
- **5.** **Mechanical properties**
  - **(1)** The mechanical properties in tension tests are to comply with the requirements given in **Tables 2.1.105** and **2.1.106**.

    **Table 2.1.105 Mechanical Properties for Rolled Products<sup>(1)</sup>** ***(2021) (2022)***

    | Grades | Temper condition<sup>(2)</sup> | Thickness, $t$ (mm) | Tensile test |   |   |   |
    | --- | --- | --- | --- | --- | --- | --- |
    | Grades | Temper condition<sup>(2)</sup> | Thickness, $t$ (mm) | Yield strength<br>($\mathrm{N}/mm ^{2}$) | Tensile strength<br>($\mathrm{N}/mm ^{2}$) | Elongation(%)<sup>(4)</sup> |   |
    | Grades | Temper condition<sup>(2)</sup> | Thickness, $t$ (mm) | Yield strength<br>($\mathrm{N}/mm ^{2}$) | Tensile strength<br>($\mathrm{N}/mm ^{2}$) | ($L=50$) | ($L=5d$) |
    | 5083P | *O* | 3≤$t$≤50 | 125 min. | 275∼350 | 16 min. | 14 min. |
    | 5083P | *H*111 | 3≤$t$≤50 | 125 min. | 275∼350 | 16 min. | 14 min. |
    | 5083P | *H*112 | 3≤$t$≤50 | 125 min. | 275 min. | 12 min. | 10 min. |
    | 5083P | *H*116 | 3≤$t$≤50 | 215 min. | 305 min. | 10 min. | 10 min. |
    | 5083P | *H*321 | 3≤$t$≤50 | 215∼295 | 305∼385 | 12 min. | 10 min. |
    | 5383P | *O* | 3≤$t$≤50 | 145 min. | 290 min. | - | 17 min. |
    | 5383P | *H*111 | 3≤$t$≤50 | 145 min. | 290 min. | - | 17 min. |
    | 5383P | *H*116 or<br>*H*321 | 3≤$t$≤50 | 220 min. | 305 min. | 10 min. | 10 min. |
    | 5059P | *O* | 3≤$t$≤50 | 160 min. | 330 min. | - | 24 min. |
    | 5059P | *H*111 | 3≤$t$≤50 | 160 min. | 330 min. | - | 24 min. |
    | 5059P | *H*116 or<br>*H*321 | 3≤$t$≤20 | 270 min. | 370 min. | 10 min. | 10 min. |
    | 5059P | *H*116 or<br>*H*321 | 20＜$t$≤50 | 260 min. | 360 min. | 10 min. | 10 min. |
    | 5086P | *O* | 3≤$t$≤50 | 95 min. | 240∼305 | 16 min. | 14 min. |
    | 5086P | *H*111 | 3≤$t$≤50 | 95 min. | 240∼305 | 16 min. | 14 min. |
    | 5086P | *H*112 | 3≤$t$≤12.5 | 125 min. | 250 min. | 8 min. | - |
    | 5086P | *H*112 | 12.5<$t$≤50 | 105 min. | 240 min. | - | 9 min. |
    | 5086P | *H*116 | 3≤$t$≤50 | 195 min. | 275 min. | 10 min.<sup>(3)</sup> | 9 min. |
    | 5754P | *O* | 3≤$t$≤50 | 80 min. | 190∼240 | 18 min. | 17 min. |
