Repository: kimghw/KR_RULES_ENG

# PART 2 Materials and Welding

> RULES FOR CLASSIFICATION OF STEEL SHIPS / RA-02-E / 2025 / EN

- [[R] CHAPTER 1 MATERIALS](01_R_CHAPTER 1 MATERIALS.md)
  - Section 1 General
  - Section 2 Test Specimens and Testing Procedures
  - Section 3 Rolled Steels
  - Section 4 Steel Tubes and Pipes
  - Section 5 Castings
  - Section 6 Steel Forgings
  - Section 7 Copper and Copper Alloy
  - Section 8 Aluminium Alloys
- [[R] CHAPTER 2 WELDING](02_R_CHAPTER 2 WELDING.md)
  - Section 1 General
  - Section 2 Test Specimens and Testing Procedures
  - Section 3 Welding Work and Inspection
  - Section 4 Welding Procedure Qualification Tests

File: RULES FOR CLASSIFICATION OF STEEL SHIPS/RA-02-E_PART 2 Materials and Welding/01_R_CHAPTER 1 MATERIALS.md (part 10 of 10)
# PART 2 Materials and Welding
    | 5754P | *H*111 | 3≤$t$≤50 | 80 min. | 190∼240 | 18 min. | 17 min. |
    | 5456P | *O* | 3≤$t$≤6.3 | 130∼205 | 290∼365 | 16 min. | - |
    | 5456P | *O* | 6.3＜$t$≤50 | 125∼205 | 285∼360 | 16 min. | 14 min. |
    | 5456P | *H*116 | 3≤$t$≤30 | 230 min. | 315 min. | 10 min. | 10 min. |
    | 5456P | *H*116 | 30＜$t$≤40 | 215 min. | 305 min. | - | 10 min. |
    | 5456P | *H*116 | 40＜$t$≤50 | 200 min. | 285 min. | - | 10 min. |
    | 5456P | *H*321 | 3≤$t$≤12.5 | 230∼315 | 315∼405 | 12 min. | - |
    | 5456P | *H*321 | 12.5＜$t$≤40 | 215∼305 | 305∼385 | - | 10 min. |
    | 5456P | *H*321 | 40＜$t$≤50 | 200∼295 | 285∼370 | - | 10 min. |
    | NOTES :<br>(1) Aluminium alloy may be subject to any other standards in lieu of the requirements given in this Table where they are approved by the Society.<br>(2) Symbols used in temper condition are as follows **【See Guidance】**:<br>O : Annealing<br>*H*111, *H*112, *H*116 : Work hardened<br>H321 : Stabilizing treatment after work hardened<br>(3) 8 % for thicknesses up to and including 6.3 mm.<br>(4) Elongation in $L=50$ apply for thicknesses up to and including 12.5 mm and in $L=5d$ for thicknesses over 12.5 mm |   |   |   |   |   |   |

    **Table 2.1.106 Mechanical Properties for Extruded Shapes<sup>(1)</sup>** ***(2022)***

    | Grades | Temper condition<sup>(2)</sup> | Thickness, $t$<br>(mm) | Tensile test |   |   |   |
    | --- | --- | --- | --- | --- | --- | --- |
    | Grades | Temper condition<sup>(2)</sup> | Thickness, $t$<br>(mm) | Yield strength<br>($\mathrm{N}/mm ^{2}$) | Tensile strength<br>($\mathrm{N}/mm ^{2}$) | Elongation(%)<sup>(3)</sup>(4) |   |
    | Grades | Temper condition<sup>(2)</sup> | Thickness, $t$<br>(mm) | Yield strength<br>($\mathrm{N}/mm ^{2}$) | Tensile strength<br>($\mathrm{N}/mm ^{2}$) | ($L=50$) | ($L=5d$) |
    | 5083S | O | 3≤$t$≤50 | 110 min. | 270∼350 | 14 min. | 12 min. |
    | 5083S | H111 | 3≤$t$≤50 | 165 min. | 275 min. | 12 min. | 10 min. |
    | 5083S | H112 | 3≤$t$≤50 | 110 min. | 270 min. | 12 min. | 10 min. |
    | 5383S | O/H111 | 3≤$t$≤50 | 145 min. | 290 min. | 17 min. | 17 min. |
    | 5383S | H112 | 3≤$t$≤50 | 190 min. | 310 min. | - | 13 min. |
    | 5059S | H112 | 3≤$t$≤50 | 200 min. | 330 min. | - | 10 min. |
    | 5086S | O | 3≤$t$≤50 | 95 min. | 240∼315 | 14 min. | 12 min. |
    | 5086S | H111 | 3≤$t$≤50 | 145 min. | 250 min. | 12 min. | 10 min. |
    | 5086S | H112 | 3≤$t$≤50 | 95 min. | 240 min. | 12 min. | 10 min. |
    | 6005AS | T5 | 3≤$t$≤50 | 215 min. | 260 min. | 9 min. | 8 min. |
    | 6005AS | T6 | 3≤$t$≤10 | 215 min. | 260 min. | 8 min. | 6 min. |
    | 6005AS | T6 | 10<$t$≤50 | 200 min. | 250 min. | 8 min. | 6 min. |
    | 6061S | T6 | 3≤$t$≤50 | 240 min. | 260 min. | 10 min. | 8 min. |
    | 6082S | T5 | 3≤$t$≤50 | 230 min. | 270 min. | 8 min. | 6 min. |
    | 6082S | T6 | 3≤$t$≤5 | 250 min. | 290 min. | 6 min. | - |
    | 6082S | T6 | 5<$t$≤50 | 260 min. | 310 min. | 10 min. | 8 min. |
    | NOTES :<br>(1) Aluminium alloy may be subject to any other standards in lieu of the requirements given in this Table where they are approved by the Society.<br>(2) Symbols used in temper condition are as follows **【See Guidance】**:<br>*O* : Annealing<br>*H*111 : Work hardened<br>*H*112 : Work hardened<br>*T*5 : Artificial age hardening treatment after elevated temperature working and succeeding cooling<br>*T*6 : Artificial age hardening treatment after solution treatment<br>(3) The values are applicable for longitudinal and transverse tensile test specimens as well.<br>(4) Elongation in $L=50$ apply for thicknesses up to and including 12.5 mm and in $L=5d$ for thicknesses over 12.5 mm |   |   |   |   |   |   |
  - **(2)** Where deemed necessary by the Society, other tests may be required in addition to the specified tests. **【See Guidance】**
- **6.** **Selection of test samples**
  - **(1)** For test samples for rolled products, if the weight of one lot exceeds 2 tonnes, one extra test specimen is to be taken from every 2 tonnes of the product or fraction thereof, in each lot except where specially approved by the Society.
    One lot is made up of rolled products of the same alloy and from the same cast, of the same thickness, manufactured by the same process and having been submitted simultaneously to the same temper condition. For single plate or coil weighting more than 2 tonnes each, one lot is made up of a single plate or coil.
  - **(2)** For test samples for extruded shapes with a nominal weight of less than 1 kg/m, except where specially approved by the Society, one test specimen is to be taken from each 1 tonne, or fraction thereof, in each lot. For nominal weights between 1 and 5 kg/m, one test specimen is to be taken from each 2 tonnes or fraction hereof, in each lot. If the nominal weight exceeds 5 kg/m, one test specimen is to be taken for each 3 tonnes of the product or fraction thereof, in each lot.
    One lot is made up of rolled products of the same alloy and from the same cast, of the same dimension, manufactured by the same process and having been submitted simultaneously to the same temper condition.
  - **(3)** Test samples are to be taken out of the place at one third of the width from a longitudinal edge of rolled products, or in the range 1/3 to 1/2 of the distance from the edge to the centre of the thickest part of extruded products.
  - **(4)** After removal of test samples, each test specimen is to be marked in order that its original identity, location and orientation is maintained.
- **7.** **Selection of test specimens**
  Tensile test specimens are to be taken according to (1) to (4) below.
  - **(1)** One test specimen is to be taken out of each test sample.
  - **(2)** For rolled products, the longitudinal axis of the test specimen is to be taken transversely to the rolling direction. If the width is insufficient to obtain transverse test specimen or in the case of strain hardening alloys, however, the longitudinal direction may be taken parallel to the rolling direction.
  - **(3)** For extruded shapes, the longitudinal axis of the test specimen is to be taken parallel to the extruding direction.
  - **(4)** For thickness of test sample up to and including 40 mm, the longitudinal axis of the test specimen is to be located at a distance from the surface equal to half of the thickness. For thickness of test sample over 40 mm, the longitudinal axis of the test specimen is to be located at a distance from one of the surfaces equal to one quarter of the thickness.
- **8.** **Drift expansion tests**
  The manufacturer has to demonstrate by macrosection tests or drift expansion tests of closed profiles performed on each batch of closed profiles that there is no lack of fusion at the press welds.
  - **(1)** Every fifth profile shall be sampled after final heat treatment. Batches of five profiles or less shall be sampled one profile. Profiles with lengths exceeding 6 m shall be sampled every profile in the start of the production. The number of tests may be reduced to every fifth profile if the results from the first 3-5 profiles are found acceptable.
  - **(2)** Each profile sampled will have two samples cut from the front and back end of the production profile.
  - **(3)** The test specimens are to be cut with the ends perpendicular to the axis of the profile. The edges of the end may be rounded by filing.
  - **(4)** The lengths of the drift expanding test specimens are to be equal to 1.5 times the external diameter(D) of the test specimen in accordance with *(KS B) ISO 8493:1998*. The test piece may be shorter provided that after testing the remaining cylindrical portion is not less than 0.5D. *(2023)*
  - **(5)** Testing is to be carried out at ambient temperature and is to consist of expanding the end of the profile by means of a hardened conical steel mandrel having an included angle of at least 60°.
  - **(6)** The sample is considered to be unacceptable if the sample fails with a clean split along the weld line which confirms lack of fusion.
- **9.** **Corrosion testing**
  - **(1)** **Testing procedures**
  - **(2)** **Acceptance criteria**
    If the results from testing satisfy the acceptance criteria, the batch is accepted, else it is to be rejected.
- **10.** **Surface inspection and dimensional tolerance**
  - **(1)** Surface inspection and verification of dimensions are left to the responsibility of the manufacturer.
  - **(2)** The under-thickness tolerances of rolled products are to comply with the requirements given in **Table 2.1.107**. The under-thickness tolerances of extruded shapes and other dimensional tolerances are to be as deemed appropriate by the Society. **【See Guidance】**

    **Table 2.1.107 Under-thickness Tolerance for Rolled Products**

    | Nominal thickness, $t$ (mm) | Nominal width $W$ (mm) |   |   |
    | --- | --- | --- | --- |
    | Nominal thickness, $t$ (mm) | $W$ ≤ 1500 | 1500 < $W$ ≤ 2000 | 2000 < $W$ ≤ 3500 |
    | Nominal thickness, $t$ (mm) | Under-thickness tolerance (mm) |   |   |
    | 3 ≤ $t$ < 4 | 0.10 | 0.15 | 0.15 |
    | 4 ≤ $t$ < 8 | 0.20 | 0.20 | 0.25 |
    | 8 ≤ $t$ < 12 | 0.25 | 0.25 | 0.25 |
    | 12 ≤ $t$ < 20 | 0.35 | 0.40 | 0.50 |
    | 20 ≤ $t$ < 50 | 0.45 | 0.50 | 0.65 |
  - **(3)** Dimensional tolerance except those specified in (2) above is left to the discretion of the Society. **【See Guidance】**
- **11.** **Quality**
  - **(1)** Aluminium alloys are to be of uniform quality and free from internal and surface harmful defects prejudicial to the use of the concerned material for the intended application.
  - **(2)** Slight surface imperfections may be removed by smooth grinding or machining as long as the thickness of the materials remains within the tolerances given in **Table 2.1.107**.
- **12.** **Retest procedures**
  - **(1)** When the tensile test from the first piece selected fails to meet the requirements given in **Table 2.1.105** and **2.1.106**, two further tensile tests may be made from the same piece. If both of these additional tests meet all of the requirements, the piece and the remaining pieces from the same lot may be accepted.
  - **(2)** If one or both of the additional tests referred to above (1) are unsatisfactory, the piece is to be rejected. However, the remaining materials from the same lot may be accepted provided that two of the remaining pieces in the lot selected in the same way, are tested with satisfactory results.
- **13.** **Marking**
  - **(1)** Aluminium alloys which have satisfied with the required tests are to be marked with the identification mark in accordance with the requirements in **110. 1** In this case, the mark of temper conditions is to be put subsequent to the mark of material grade. (ex : 5083 *P H*321)
  - **(2)** For aluminium alloy, which have satisfied with the corrosion resistance tests specified in **801. 9**, the mark of [M] is to be put subsequent to the mark of the temper condition (ex : 5083 *P H*321 *M*)
- **14.** **Test certificates** ***(2017)***
  For each tested batch, the manufacturer is to supply to Surveyor a test certificate, containing the following details:
  - **(1)** Purchaser and order number
  - **(2)** Construction project number, when known
  - **(3)** Number, dimensions and weight of the product
  - **(4)** Designation of the aluminium alloy (grade) and of its temper condition (heat treatment)
  - **(5)** Chemical composition
  - **(6)** Manufacturing batch number or identifying mark
  - **(7)** Mechanical Test results
  - **(8)** Corrosion Test results (if any)

#### 802. Aluminium/steel transition joints (2023)

- **1.** **Application**
  - **(1)** The requirements in **802.** are to apply to bonded composite aluminium/steel transition joints used for connecting aluminium structures to steel structures in the ships.
  - **(2)** Aluminium/steel transition joints having characteristics differing from those specified in **802.** are to comply with the requirements in **101. 2**.
- **2.** **Process of manufacture**
  - **(1)** The main method of manufacturing transition joints is an explosion bonding.
  - **(2)** Transition joints are to be manufactured by an approved manufacturer in accordance with an approved procedure that includes the maximum allowable welding temperature.
  - **(3)** Transition joints can use two bonding materials by using an intermediate bonding material that connects the base metal and bonding material.
  - **(4)** Application of any other process of manufacture than those specified in (1) is left to the discretion of the Society. **【See Guidance】**
- **3.** **Structural metals**
  - **(1)** Base and bonding materials for steel plates are to be rolled steels for hull specified in **301.** and aluminium alloys specified in **801.,** respectively.
  - **(2)** Materials other than those specified in **Pt 2** of the Rules are permitted for the intermediate bonding material connecting the base metal and the bonding material, and it is in accordance with the approved manufacturing process.
  - **(3)** The material grade marks are to be signified by a combination of base metal and bonding material. (ex. *A* + 5083*P*)
- **4.** **Heat treatment**
  The transition joints are to comply with the requirements for heat treatment of the base metal.
- **5.** **Mechanical properties**
  - **(1)** Tensile test
    - **(A)** Two test specimens are taken from one test sample and tensile test is to comply with the requirements given in **Table 2.1.108**.
    - **(B)** The test specimens are to be determined according to **Fig 2.1.31**. The size and dimensions of test specimens are in accordance with national/international standards recognized by the Society.
  - **(2)** Shear test
    - **(A)** Two test specimens are taken from one test sample and tensile test is to comply with the requirements given in **Table 2.1.108**.
    - **(B)** The size and dimensions of the test specimens, are to be determined according to **309. 7**.
  - **(3)** Bend test
    Two test specimens are taken from one test sample and tensile test is to comply with the requirements given in **Table 2.1.108**.

    | ![](images/image45.png) |
    | --- |
    | **Fig 2.1.31 Ram tensile test** ***(2023)*** |

    **Table 2.1.108 Mechanical properties**

    | Condition of specimens | Tensile test |   | Shear test |   | Bend test<sup>(1)</sup> |   |
    | --- | --- | --- | --- | --- | --- | --- |
    | Condition of specimens | Test method | Tensile strength<br>($\mathrm{N}/mm ^{2}$) | Test method | Shear strength<br>($\mathrm{N}/mm ^{2}$) | Test method | Acceptance criteria |
    | As manufactured condition | Ram tensile test at room temperature according to **Figure 2.1.31**<sup>(2)</sup> | min. 75 | In accordance with **Pt 2, Ch 1, 309. 5** of the Rules. | min. 60 | Two side bend test specimens<br>(Minimum bend degree with 90 〫 and diameter of former with 6T) | No separation of the bonding<br>material or no cracks. |
    | For considering welding heat<br>(After maintaining 15 minutues with 300 ℃) | Ram tensile test at room temperature according to **Figure 2.1.31**<sup>(2)</sup> | min. 75 | In accordance with **Pt 2, Ch 1, 309. 5** of the Rules. | min. 60 | - | - |
    | (Notes)<br>(1) In case of special request at order, it is carried out.<br>(2) The test procedure is in accordance with national/international standards recognized by the Society. |   |   |   |   |   |   |
- **6.** **Selection of test samples**
  - **(1)** One test sample is to be taken from each steel plate, being from the same manufacturing process, which belong to the plate as rolled from a slab or ingot of a certain base metal.
  - **(2)** The requirements specified in **301. 6** (4) are to be applied to the selection of the test samples.
- **7.** **Surface inspection and verification of dimensions**
  The minus tolerance for the nominal thickness of plates is left to the discretion of the Society. **【See Guidance】**
- **8.** **Quality and repair of defects 【See Guidance】**
  - **(1)** Each steel plate is to be subjected to ultrasonic testing 100%. Any requirement for the test procedure is left to the discretion of the Society.
  - **(2)** Unbonded areas are not acceptable and any unbonded area plus 25 mm of surrounding sound material is to be discarded.
- **9.** **Marking**
  - **(1)** The test certificates are to comply with the requirements given in **107.** and are to contain the particulars as to the process of manufacture of steel plates and the thickness of the bondig material.
  - **(2)** Steel plates which have satisfactorily complied with the required tests are to be suffixed with the following marks relating to the process of manufacture of the steel plates, in addition to the marks showing the kinds of the base and bonding materials. (e.g. *A* + 5083*P* - *B*)
    Rolling : [-*R*]
    Cast rolling : [-*ER*]
    Explosive bonding : [-*B*]
    Explosive rolling : [-*BR*]
    Overlay rolling : [-*WR*] ![](images/image46.png)
