Repository: kimghw/KR_RULES_ENG

# PART 7 Ships of Special Service (CH5, 6)

> RULES FOR CLASSIFICATION OF STEEL SHIPS / RA-07B-E / 2025 / EN

- [[R] CHAPTER 5 SHIPS CARRYING LIQUEFIED GASES IN BULK](01_R_CHAPTER 5 SHIPS CARRYING LIQUEFIED GASES IN BULK.md)
  - Section 1 General
  - Section 2 Ship Survival Capability and Location of Cargo Tanks
  - Section 3 Ship Arrangements
  - Section 4 Cargo Containment
  - Section 5 Process Pressure Vessels and Liquid, Vapour, and Pressure Piping Systems
  - Section 6 Materials of Construction and Quality Control
  - Section 7 Cargo Pressure/Temperature Control
  - Section 8 Vent Systems for Cargo Containment
  - Section 9 Cargo Containment System Atmosphere Control

File: RULES FOR CLASSIFICATION OF STEEL SHIPS/RA-07B-E_PART 7 Ships of Special Service (CH5, 6)/10_G_Annex 7A-6 Non-Metallic Materials(IGC Code Appendix 4) 【See Rule】.md
# PART 7 Ships of Special Service (CH5, 6)

> RULES FOR CLASSIFICATION OF STEEL SHIPS / RA-07B-E / 2025 / EN / Guidance

## Annex 7A-6 Non-Metallic Materials(IGC Code Appendix 4) 【See Rule】

### 101. General

#### 1. The Annex is in addition to the requirements of Ch 5, 419 of the Rules, where applicable to nonmetallic materials.

#### 2. The manufacture, testing, inspection and documentation of non-metallic materials should in general comply with recognized standards, and with the specific requirements of this Annex, as applicable.

#### 3. When selecting a non-metallic material, the designer should ensure that it has properties appropriate to the analysis and specification of the system requirements. A material can be selected to fulfil one or more requirements.

#### 4. A wide range of non-metallic materials may be considered. Therefore, the section below on material selection criteria cannot cover every eventuality and should be considered as guidance.


### 102. Material selection criteria

#### 1. Non-metallic materials may be selected for use in various parts of liquefied gas carrier cargo systems based on consideration of the following basic properties:

- **(1)** insulation – the ability to limit heat flow
- **(2)** load bearing – the ability to contribute to the strength of the containment system
- **(3)** tightness – the ability to provide liquid and vapour tight barriers
- **(4)** joining – the ability to be joined (for example by bonding, welding or fastening).

#### 2. Additional considerations may apply depending on the specific system design.


### 103. Properties of materials

#### 1. Flexibility of insulating material is the ability of an insulating material to be bent or shaped easily without damage or breakage.

#### 2. Loose fill material is a homogeneous solid generally in the form of fine particles, such as a powder or beads, normally used to fill the voids in an inaccessible space to provide an effective insulation.

#### 3. Nano-material is a material with properties derived from its specific microscopic structure.

#### 4. Cellular material is a material type containing cells that are either open, closed or both and which are dispersed throughout its mass.

#### 5. Adhesive material is a product that joins or bonds two adjacent surfaces together by an adhesive process.

#### 6. Other materials are materials that are not characterized in this Annex and should be identified and listed. The relevant tests used to evaluate the suitability of material for use in the cargo system should be identified and documented.


### 104. Material selection and testing requirements

#### 1. Material specification

- **(1)** When the initial selection of a material has been made, tests should be conducted to validate the suitability of this material for the use intended.
- **(2)** The material used should clearly be identified and the relevant tests should be fully documented.
- **(3)** Materials should be selected according to their intended use. They should:
  - **(A)** be compatible with all the products that may be carried
  - **(B)** not be contaminated by any cargo nor react with it
  - **(C)** not have any characteristics or properties affected by the cargo and
  - **(D)** be capable to withstand thermal shocks within the operating temperature range.

#### 2. Material testing

The tests required for a particular material depend on the design analysis, specification and intended duty. The list of tests below is for illustration. Any additional tests required, for example in respect of sliding, damping and galvanic insulation, should be identified clearly and documented. Materials selected according to **1.** of this Annex should be tested further according to the following **Table 1.1**:

| **Function** | **Insulation** | **Load bearing**<br>**structural** | **Tightness** | **Joining** |
| --- | --- | --- | --- | --- |
| **Mechanical tests** |   | V | V | V |
| **Tightness tests** |   |   | V |   |
| **Thermal tests** | V |   |   |   |

Thermal shock testing should submit the material and/or assembly to the most extreme thermal gradient it will experience when in service.

- **(1)** Inherent properties of materials
  - **(A)** Tests should be carried out to ensure that the inherent properties of the material selected will not have any negative impact in respect of the use intended.
  - **(B)** For all selected materials, the following properties should be evaluated:
    - **(a)** density; example standard **ISO 845** and
    - **(b)** linear coefficient of thermal expansion (LCTE); example standard **ISO 11359** across the widest specified operating temperature range. However, for loose fill material the volumetric coefficient of thermal expansion (VCTE) should be evaluated, as this is more relevant.
  - **(C)** Irrespective of its inherent properties and intended duty, all materials selected should be tested for the design service temperature range down to 5°C below the minimum design temperature, but not lower than –196°C.
  - **(D)** Each property evaluation test should be performed in accordance with recognized standards. Where there are no such standards, the test procedure proposed should be fully detailed and submitted to the Society for acceptance. Sampling should be sufficient to ensure a true representation of the properties of the material selected.
- **(2)** Mechanical tests
  - **(A)** The mechanical tests should be performed in accordance with the following **Table 1.2**.

    | **Mechanical tests** | **Load bearing structural** |
    | --- | --- |
    | Tensile | ISO 527<br>ISO 1421<br>ISO 3346<br>ISO 1926 |
    | Shearing | ISO 4587<br>ISO 3347<br>ISO 1922<br>ISO 6237 |
    | Compressive | ISO 604<br>ISO 844<br>ISO 3132 |
    | Bending | ISO 3133<br>ISO 14679 |
    | Creep | ISO 7850 |
  - **(B)** If the chosen function for a material relies on particular properties such as tensile, compressive and shear strength, yield stress, modulus or elongation, these properties should be tested to a recognized standard. If the properties required are assessed by numerical simulation according to a high order behaviour law, the testing should be performed to the satisfaction of the Society.
  - **(C)** Creep may be caused by sustained loads, for example cargo pressure or structural loads. Creep testing should be conducted based on the loads expected to be encountered during the design life of the containment system.
- **(3)** Tightness tests
  - **(A)** The tightness requirement for the material should relate to its operational functionality.
  - **(B)** Tightness tests should be conducted to give a measurement of the material's permeability in the configuration corresponding to the application envisaged (e.g. thickness and stress conditions) using the fluid to be retained (e.g. cargo, water vapour or trace gas).
  - **(C)** The tightness tests should be based on the tests indicated as examples in the following **Table 1.3**.

    | **Tightness tests** | **Tightness** |
    | --- | --- |
    | Porosity/Permeability | ISO 15106<br>ISO 2528<br>ISO 2782 |
- **(4)** Thermal conductivity tests
  - **(A)** Thermal conductivity tests should be representative of the lifecycle of the insulation material so its properties over the design life of the cargo system can be assessed. If these properties are likely to deteriorate over time, the material should be aged as best possible in an environment corresponding to its lifecycle, for example operating temperature, light, vapour and installation (e.g. packaging, bags, boxes, etc.).
  - **(B)** Requirements for the absolute value and acceptable range of thermal conductivity and heat capacity should be chosen taking into account the effect on the operational efficiency of the cargo containment system. Particular attention should also be paid to the sizing of the associated cargo handling system and components such as safety relief valves plus vapour return and handling equipment.
  - **(C)** Thermal tests should be based on the tests indicated as examples in the following **Table 1.4** or their equivalents:

    | Thermal tests | Insulation |
    | --- | --- |
    | Thermal conductivity | ISO 8301<br>ISO 8302 |
    | Heat capacity | V |
- **(5)** Physical tests
  - **(A)** In addition to the requirements of **419. 2.** (3) and **419. 3.** (2) of the Rule, the following **Table 1.5** provides guidance and information on some of the additional physical tests that may be considered.
  - **(B)** Requirements for loose fill material segregation should be chosen considering its potential adverse effect on the material properties (density, thermal conductivity) when subjected to environmental variations such as thermal cycling and vibration.
  - **(C)** Requirements for a material with closed cell structures should be based on its eventual impact on gas flow and buffering capacity during transient thermal phases.
  - **(D)** Similarly, adsorption and absorption requirements should take into account the potential adverse effect an uncontrolled buffering of liquid or gas may have on the system.

    | **Physical tests** | **Flexible**<br>**insulating** | **Loose fill** | **Nano-material** | **Cellular** | **Adhesive** |
    | --- | --- | --- | --- | --- | --- |
    | **Particle size** |   | V |   |   |   |
    | **Closed cells content** |   |   |   | ISO 4590 |   |
    | **Absorption/Desorption** | ISO 12571 | V | V | ISO 2896 |   |
    | **Viscosity** |   |   |   |   | ISO 2555<br>ISO 2431 |
    | **Open time** |   |   |   |   | ISO 10364 |
    | **Thixotropic properties** |   |   |   |   | V |
    | **Hardness** |   |   |   |   | ISO 868 |


### 105. Quality assurance and quality control (QA/QC)

#### 1. General

- **(1)** Once a material has been selected, after testing as outlined in **104.**, a detailed quality assurance/quality control(QA/QC) programme should be applied to ensure the continued conformity of the material during installation and service. This programme should consider the material starting from the manufacturer's quality manual(QM) and then follow it throughout the construction of the cargo system.
- **(2)** The QA/QC programme should include the procedure for fabrication, storage, handling and preventive actions to guard against exposure of a material to harmful effects. These may include, for example, the effect of sunlight on some insulation materials or the contamination of material surfaces by contact with personal products such as hand creams. The sampling methods and the frequency of testing in the QA/QC programme should be specified to ensure the continued conformity of the material selected throughout its production and installation.
- **(3)** Where powder or granulated insulation is produced, arrangements should be made to prevent compacting of the material due to vibrations.

#### 2. QA/QC during component manufacture

The QA/QC programme in respect of component manufacture should include, as a minimum but not limited to, the following items.

- **(1)** Component identification
  - **(A)** For each material, the manufacturer should implement a marking system to clearly identify the production batch. The marking system should not interfere, in any way, with the properties of the product.
  - **(B)** The marking system should ensure complete traceability of the component and should include:
    - **(a)** date of production and potential expiry date
    - **(b)** manufacturer's references
    - **(c)** reference specification
    - **(d)** reference order
    - **(e)** when necessary, any potential environmental parameters to be maintained during transportation and storage
- **(2)** Production sampling and audit method
  - **(A)** Regular sampling is required during production to ensure the quality level and continued conformity of a selected material.
  - **(B)** The frequency, the method and the tests to be performed should be defined in QA/QC programme; for example, these tests will usually cover, inter alia, raw materials, process parameters and component checks.
  - **(C)** Process parameters and results of the production QC tests should be in strict accordance with those detailed in the QM for the material selected.
  - **(D)** The objective of the audit method as described in the QM is to control the repeatability of the process and the efficacy of the QA/QC programme.
  - **(E)** During auditing, auditors should be provided with free access to all production and QC areas. Audit results should be in accordance with the values and tolerances as stated in the relevant QM.


### 106. Bonding and joining process requirement and testing

#### 1. Bonding procedure qualification

- **(1)** The bonding procedure specification and qualification test should be defined in accordance with recognized standards.
- **(2)** The bonding procedures should be fully documented before work commences to ensure the properties of the bond are acceptable.
- **(3)** The following parameters should be considered when developing a bonding procedure specification:
  - **(A)** surface preparation
  - **(B)** materials storage and handling prior to installation
  - **(C)** covering-time
  - **(D)** open-time
  - **(E)** mixing ratio, deposited quantity
  - **(F)** environmental parameters (temperature, humidity)
  - **(G)** curing pressure, temperature and time
- **(4)** Additional requirements may be included as necessary to ensure acceptable results.
- **(5)** The bonding procedures specification should be validated by an appropriate procedure qualification testing programme.

#### 2. Personnel qualifications

- **(1)** Personnel involved in bonding processes should be trained and qualified to recognized standards.
- **(2)** Regular tests should be made to ensure the continued performance of people carrying out bonding operations to ensure a consistent quality of bonding.


### 107. Production bonding tests and controls

#### 1. Destructive testing

During production, representative samples should be taken and tested to check that they correspond to the required level of strength as required for the design.

#### 2. Non-destructive testing

- **(1)** During production, tests which are not detrimental to bond integrity should be performed using an appropriate technique such as:
  - **(A)** visual examination;
  - **(B)** internal defects detection (for example acoustic, ultrasonic or shear test); and
  - **(C)** local tightness testing.
- **(2)** If the bonds have to provide tightness as part of their design function, a global tightness test of the cargo containment system should be completed after the end of the erection in accordance with the designer's and QA/QC programme.
- **(3)** The QA/QC standards should include acceptance standards for the tightness of the bonded components when built and during the lifecycle of the containment system. ![](images/image38.png)

File: RULES FOR CLASSIFICATION OF STEEL SHIPS/RA-07B-E_PART 7 Ships of Special Service (CH5, 6)/12_G_Annex 7A-8 Guidelines for Safety Margin of Cargo Containment System 【S.md
# PART 7 Ships of Special Service (CH5, 6)

> RULES FOR CLASSIFICATION OF STEEL SHIPS / RA-07B-E / 2025 / EN / Guidance

## Annex 7A-8 Guidelines for Safety Margin of Cargo Containment System 【See Rule】

### CHAPTER 1 GENERAL

#### Section 1 Application

- **101.** Application
  This Guidelines regulates the safety margin of each cargo containment system for the ultimate, accidental and fatigue design conditions.
- **102.** Application of design conditions
  The cargo containment system structural strength shall be assessed against failure modes, including but not limited to plastic deformation, buckling and fatigue. Cargo containment systems shall be designed with safety margins as following three design conditions:
- **103.** Uncertainties in loads
  Uncertain loads are mainly environmental loads in comparison with permanent load(ex: gravity) and functional loads(ex: pressure, thermally induced load, cargo weight and installation load, etc). The governing load in environmental loads is sloshing load due to ship motion and accelerations based on North Atlantic environmental conditions and relevant long-term sea state scatter diagrams for unrestricted navigation. When lesser or greater environmental conditions than North Atlantic environment is required, *a* or *b* load combination factor defined in **605.** (2), **Sec 6, Ch 2** in this Guidelines can be applied as safety margin of loads.
- **104.** Structural model and criteria
  - **1.** **Finite element model**
    The structural model using a finite element model shall have relevant element density for that the structural response is well confined within the interior of the model. The structural analysis shall be carried out in accordance with **417, Sec 4 Ch 5, Rules.**
  - **2.** **Yielding criteria**
    Safety margin for ultimate and accidental design conditions shall be defined based on $R _{e}$ and $R _{m}$ as below;
    $R _{e}$ : specified minimum yield stress at room temperature($RM N/mm ^{2}$)
    $R _{m}$ : specified minimum tensile strength at room temperature($\mathrm{N}-mm$)
  - **3.** **Fatigue damage criteria**
    The cumulative fatigue damage shall be calculated for low cyclic load(ex: loading and unloading) and for high cyclic load(ex: wave encounters in North-Atlantic sea, not less than $10^8$).Safety margin for fatigue design conditions shall be defined based on $C _{W}$ define as below;
    $\sum _{} ^{} \frac{n _{i}}{N _{i}} + \frac{n _{Loading}}{N _{Loading}} \leq C _{W}$
    where:
    $n _{i}$ : number of stress cycles at each stress level during the life of the tank;
    $N _{i}$ : number of cycles to fracture for the respective stress level according to S-N curve;
    $n _{Loading}$ : number of loading and unloading cycles during the life of the tank, not to be less than 1000 for 20 years and 2000 for 40 years. Loading and unloading cycles include a complete pressure and thermal cycle;
    $N _{Loading}$: number of cycles to fracture for the fatigue loads due to loading and unloading; and
    $C _{W}$ : maximum allowable cumulative fatigue damage ratio.
- **105.** Corrosion allowances
  Except for tanks carrying cargoes containing considerable amounts of impurities or corrosive substances such as chlorine and sulfur dioxide, no corrosion allowance may be required for aluminum alloys and stainless steel. The pressure vessels in independent tanks type C shall have corrosion allowance described in **423. 2.** (1), **Sec 4, Ch 5, Rules**. Where the piping system in cargo containment system is constructed by carbon-manganese steel, corrosion allowance shall be applied according to **511. Sec 5, Ch 5, Rules.**
- **106.** Thermal Effects
  - **1.** **Thermal insulation**
    Thermal insulation shall be provided, as required, to protect the hull from temperatures below those allowable temperature (see **419. 1. Sec 4, Ch 5, Rules**) and limit the heat flux into the tank to the levels that can be maintained by the pressure and temperature control system applied in **Sec 7, Ch 5, Rules**.
  - **2.** **Thermally induced loads**
    Transient thermally induced loads during cooling down periods shall be considered for tanks intended for cargo temperatures below –55°C. Stationary thermally induced loads shall be considered for cargo containment systems where the design supporting arrangements or attachments and operating temperature may give rise to significant thermal stresses (see **702. Sec 7, Ch 5, Rules**).
- **107.** Material for ageing and variability
  Material properties shall be certificated by Society through the material experiments based on the procedure of **419, Sec 4. Ch 5, Rules** and international standard. Test items for insulation materials relating international standard is shown **Table 7.5.4, Ch 5, Guidance**. For ageing of material, testing for thermal conductivity of thermal insulation shall be carried out on suitably aged samples.
- **108.** Construction tolerance
  Metallic materials shall be satisfied for tensile, toughness and bend test requirements and the construction requirements under design temperature defined in **603.** and **604. Sec 6, Ch 5, Rules**. Inspection and non-destructive testing of welds shall be in accordance with the requirements of **605. Sec 6, Ch 5, Rules**. For type C tanks and type B tanks primarily constructed of bodies of revolution, the tolerances relating to manufacture, such as out-of-roundness, local deviations from the true form, welded joints alignment and tapering of plates having different thicknesses, shall comply with standards recognized by Society. The tolerances shall also be related to initial imperfection in the buckling analysis referred to in **422** and **423. Sec 4, Ch 5, Rules.**
- **109.** Cargo containment systems
  The specific safety margins of resistance capacity for each cargo containment system are as below;
  - Type A independent tank, refe to **Sec 1, Ch 2**,
  - Type B independent tank, refe to **Sec 2, Ch 2**,
  - Type C independent tank, refe to **Sec 3, Ch 2**,
  - Membrane type tank, refe to **Sec 4, Ch 2**,
  - Integral tank and semi-membrane tank, **Sec 5, Ch 2**,
  - Noble configuration system, refe to **Sec 6, Ch 2**.


### CHAPTER 2 SAFETY MARGIN

#### Section 1 Type A Independent Tanks

- **101.** Allowable stress for ultimate and accidental design conditions *(2023)*
  The allowable nominal membrane stress for primary(web frames, stringers and girders) and secondary members(stiffeners) shall not exceed a lesser of 0.75 $R _{e}$ (= 1/1.33 $R _{e}$) or 0.37 $R _{m}$ (=1/2.66 $R _{m}$) for nickel steels, carbon-manganese steels, austenitic steels and aluminium alloys. The allowable equivalent stress, $\sigma _{c}$ for plating (refer to **418. 1.** (4) **Sec 4, Ch 5 Rules)** shall not exceed a 0.83$R _{e}$ (= 1/1.2 $R _{e}$).
- **102.** Buckling utilization factor for ultimate and accidental design conditions
  Buckling assessment for finite element analyses of cargo tanks subject to external pressure and other loads causing compressive stresses shall be carried out in accordance with **Ch 8, Rules Pt 13**. The utilization factor for the combination of all static and dynamic loads shall be less than 0.9 for ultimate design condition and 1.0 for accidental design condition.
- **103.** Allowable cumulative fatigue damage ratio
  For type A tanks allowable cumulative fatigue damage ratio, $C _{W}$, of tanks shall be less than 1.0. For conventional proven designs, and when the cargo temperature is not lower than –55℃, fatigue analysis of cargo tanks and supports may not be considered.

#### Section 2 Type B Independent Tanks

- **201.** Allowable stress for ultimate and accidental design conditions
  The allowable stresses for primarily constructed of bodies of revolution shall not exceed the formular defined as below;
  $\sigma _{m} \leq f$
  $\sigma _{L} \leq 1.5 f$
  $\sigma _{b} \leq 1.5 F$
  $\sigma _{L} + \sigma _{b} \leq 1.5 F$
  $\sigma _{m} + \sigma _{b} \leq 1.5 F$
  $\sigma _{m} + \sigma _{b} + \sigma _{g} \leq 3.0 F$
  $\sigma _{L} + \sigma _{b} + \sigma _{g} \leq 3.0 F$
  where:
  $\sigma _{m}$ : equivalent primary general membrane stress
  $\sigma _{L}$ : equivalent primary local membrane stress
  $\sigma _{b}$ : equivalent primary bending stress
  $\sigma _{g}$ : equivalent secondary stress;
  $f$ : the lesser of $R _{m} /A$ or $R _{e} /B$; and
  $F$ : the lesser of $R _{m} /C$ or $R _{e} /D$
  With regard to the stresses $\sigma _{m}$, $\sigma _{L}$, $\sigma _{b}$ and $\sigma _{g}$, the definition of stress categories in **428. 3, Sec 4, Ch 5, Rule** are referred. The values A, B, C and D shall be shown on the **IGC Certificate** and shall have at least the minimum values of below table;

  |   | **Nickel steels and carbon-manganese steels** | **Austenitic steels** | **Aluminium alloys** |
  | --- | --- | --- | --- |
  | A | 3 | 3.5 | 4 |
  | B | 2 | 1.6 | 1.5 |
  | C | 3 | 3 | 3 |
  | D | 1.5 | 1.5 | 1.5 |
  | The above figures may be altered, taking into account the design condition considered in acceptance with the Society. |   |   |   |

  The allowable membrane equivalent stresses for primarily constructed of plane surfaces, applied for finite element analysis, shall not exceed a lesser of 0.83$R _{e}$ or 0.5$R _{m}$ for nickel steels and carbon-manganese steels and a lesser of 0.83$R _{e}$ or 0.4$R _{m}$ for austenitic steels and aluminium alloys. The thickness of the skin plate and the size of the stiffener shall not be less than those required for type A independent tanks. If 9% nickel steel is used for the plates of the cargo tank, the allowable stress $0.75 R_e$ is applied to the calculation of the tank plates.
- **202.** Buckling utilization factor for ultimate and accidental design conditions
  For primarily constructed of bodies of revolution, the direct analysis or equivalent international standard approved by Society shall be performed for buckling assessment. For primarily constructed of plane surfaces, buckling assessment for finite element analyses of cargo tanks subject to external pressure and other loads causing compressive stresses shall be carried out in accordance with **Ch 8, Rules Pt 13**. The utilization factor for the combination of all static and dynamic loads shall be less than 0.9 for ultimate design condition and 1.0 for accidental design condition.
- **203.** Allowable cumulative fatigue damage ratio
  If fatigue failures that can be detected by means of leakage detection system, allowable cumulative fatigue damage ratio, $C _{W}$, of tanks shall be less than 0.5. If the leakage detection of tank barrier cannot be assured due to defect or crack development, $C _{W}$ shall be less than 0.1.

#### Section 3 Type C Independent Tanks

- **301.** Allowable stress for ultimate and accidental design conditions
  The allowable stresses shall not exceed the formular defined in below;
  $\sigma _{m} \leq f$
  $\sigma _{L} \leq 1.5 f$
  $\sigma _{b} \leq 1.5 f$
  $\sigma _{L} + \sigma _{b} \leq 1.5 f$
  $\sigma _{m} + \sigma _{b} \leq 1.5 f$
  $\sigma _{m} + \sigma _{b} + \sigma _{g} \leq 3.0 f$
  $\sigma _{L} + \sigma _{b} + \sigma _{g} \leq 3.0 f$
  Where,
  With regard to the stresses $\sigma _{m}$, $\sigma _{L}$, $\sigma _{b}$ and $\sigma _{g}$, Refer to **201**.
  $f$ : the lesser of ($R _{m} /A$) or ($R _{e} /B$);
  The values A and B shall be shown on the IGC Certificate and shall have at least the minimum values of below table;

  |   | **Nickel steels and carbon-manganese steels** | **Austenitic steels** | **Aluminium alloys** |
  | --- | --- | --- | --- |
  | A | 3 | 3.5 | 4 |
  | B | 1.5 | 1.5 | 1.5 |

  For horizontal cylindrical tanks made of C-Mn steel supported in saddles, the equivalent stress, $\sigma _{e}$, in the stiffening rings shall not exceed a lesser of 0.85$R _{e}$ or 0.57$R _{m}$ if calculated using finite element method:
  $\sigma _{e} = \sqrt {\left( \sigma _{n} + \sigma _{b} \right) ^{2} +3 \tau ^{2}}$
  where,
  $\sigma _{n}$ : nominal stress in the circumferential direction of the stiffening ring($\mathrm{N}/mm ^{2}$)
  $\sigma _{b}$ : bending stress in the circumferential direction of the stiffening ring($\mathrm{N}/mm ^{2}$)
  $\tau$ : shear stress in the stiffening ring($\mathrm{N}/mm ^{2}$)
- **302.** Design external pressure for buckling
  When external pressure can be applied, the buckling assessment for cylindrical or spherical shells based on international standard(ex: Div.1 VIII, ASME) or equivalent regulation can be approved by Society. Alternatively, if nonlinear F.E analysis^(1) is applied, the formular as below shall be satisfied;
  $P _{c} `/P _{e} ` GEQ 3 _{pile{}}$ for cylindrical and spherical shells
  where:
  $P _{c}$ : collapse external pressure($\mathrm{N}/mm ^{2}$)
  $P _{e}$ : design external pressure($\mathrm{N}/mm ^{2}$) defined in **423. 2.** (3) **Sec 4, Ch 5, Rules Pt 7**
  (Note 1) : refer to Ch 2 in “Guidelines for Ultimate Hull Girder Strength Assessment” or “Guidelines for Buckling and Ultimate Strength Assessment using Nonlinear FEA”
- **303.** Allowable cumulative fatigue damage ratio
  If fatigue failures that can be detected by means of leakage detection system, allowable cumulative fatigue damage ratio, $C _{W}$, of tanks shall be less than 0.5. If the leakage detection of tank barrier cannot be assured due to defect or crack development, $C _{W}$ shall be less than 0.1.

#### Section 4 Membrane Type Tanks

- **401.** General
  For ultimate and accidental design conditions, the acceptance criteria of membrane tanks may be different according to kind of membrane type and can be provided by membrane tank designer and manufacturer.
- **402.** Allowable stress and buckling pressure of membrane systems
  Sloshing load due to ship motion is governing factor in comparison with other loads such as cooling-down, ship loading, vibration, static heel or collision case. In order to evaluate the structural strength of membrane, PUF, plywood and mastic in cargo containment system against sloshing load for ultimate and accidental design conditions, the following criteria is recommended.
  - allowable equivalent stress : $\sigma _{eq} \leq 0.67R _{e}$
  - allowable buckling pressure : $P _{c} <0.9P _{cr}$
  $P _{cr}$ is the critical buckling pressure which should be based on the acknowledged experimental data for each material and the standard recognized by the Society
- **403.** Allowable stress and buckling utilization factor of pump tower
  The allowable stress and buckling utilization factor from FE analysis for tubular members in the pump tower shall be applied as below
  - allowable axial tensile stress : $\sigma _{t} \leq 0.9R _{e}$
  - allowable axial compressive stress :
  $\sigma _{c} \leq 0.783 \sigma _{cr}$, for $\sigma _{el} \leq R _{e}$
  $\sigma _{c} \leq \left( 0.9-0.0827 \sqrt {\frac{R _{e}}{\sigma _{el}}} \right) \sigma _{cr}$, for $\sigma _{el} >R _{e}$
  where,
  $\sigma _{el}$ : elastic buckling stress for tubular section($\mathrm{N}/mm ^{2}$)
  $\sigma _{cr}$ : critical buckling stress for stainless steels($\mathrm{N}/mm ^{2}$)
  $\sigma _{el}$ and $\sigma _{cr}$ is defined in **301, Sec 3, Ch 3, Guidance for Structural Strength Assessment of Pump Tower of LNG Carriers**.
  - allowable shear stress : $\tau _{c} \leq 0.52R _{e}$
  - allowable bending stress : $\sigma _{b} \leq 0.9 \sigma _{b-cr }$
  $\sigma _{b-cr}$ = bending strength($\mathrm{N}/mm ^{2}$) in **Guidance for Structural Strength Assessment of Pump Tower of LNG Carriers**.
  - acceptance criteria for axial tension and bending :
  $\left( \frac{\sigma _{t}}{0.9R _{e}} \right) + \left( \frac{\sigma _{b}}{0.9 \sigma _{b-cr}} \right) \leq 1$
  - acceptance criteria for axial compression and bending :
  $\left( \frac{\sigma _{c}}{0.783 \sigma _{cr}} \right) + \left[ \frac{\min \left( 0.85, 1-0.4 \frac{\sigma _{c}}{0.783 \sigma _{el}} \right) \sigma _{b}}{\left\{ 0.9 \sigma _{b-cr} \left( 1- \frac{\sigma _{c}}{0.783 \sigma _{el}} \right) \right\}} \right] \leq 1$, for $\frac{\sigma _{c}}{\sigma _{cr}} >0.15$
  $\left( \frac{\sigma _{c}}{0.783 \sigma _{cr}} \right) + \left( \frac{\sigma _{b}}{0.9 \sigma _{b-cr}} \right) \leq 1$, for $\frac{\sigma _{c}}{\sigma _{cr}} \leq 0.15$
  - allowable stress due to local buckling :
  $\sigma _{c} + \sigma _{b} \leq 0.75 \sigma _{l-cr }$, for $\sigma _{l-cr} \leq 0.55 R _{e}$
  $\sigma _{c } + \sigma _{b} \leq \min \left( 0.566 + 0.334 \frac{\sigma _{l-cr }}{R _{e}} , 0.9 \right) \sigma _{l-cr }$, for $\sigma _{l-cr} >0.55 R _{e}$
  where,
  $\sigma _{l-cr}$ : critical local buckling stress($\mathrm{N}/mm ^{2}$) in **301, Sec 3, Ch 3, Guidance for Structural Strength Assessment of Pump Tower of LNG Carriers**.
- **404.** Allowable stress of tubular joints in pump tower
  The assessment of tubular joints is to be evaluated in consideration of bending, punching shear and axial stress. The tubular joints shall satisfy following formular;
  $\left| \frac{F _{A}}{\mu F _{UA}} \right| + \left( \frac{M _{IPB}}{\mu M _{UIPB}} \right) ^{2} + \left| \frac{M _{OPB}}{\mu M _{UOPB}} \right| \leq 1$
  Where,
  $\mu$ : 0.9, safety factor
  $F _{A}$ : axial load in the brace member($\mathrm{N}$)
  $F _{UA}$ : tubular joint strength for brace axial load($\mathrm{N}$)
  $M _{IPB}$ : in-plane bending moment in the brace member($\mathrm{N}-mm$)
  $M _{UIPB}$ : tubular joint strength for brace in-plane bending moment($\mathrm{N}-mm$)
  $M _{OPB}$ : out-of-plane bending moment in the brace member($\mathrm{N}-mm$)
  $M _{UOPB}$ : tubular joint strength for brace out-of-plane bending moment($\mathrm{N}-mm$)
- **405.** Allowable stress of liquid dome cover and base plate
  The allowable equivalent stresses from FE analysis for liquid dome cover and base plate structure is to comply with $\sigma _{eq} \leq 0.85R _{e}$.
- **406.** Allowable cumulative fatigue damage ratio
  If fatigue failures that can be detected by means of leakage detection system, allowable cumulative fatigue damage ratio, $C _{W}$, of liquid dome cover and bottom plate shall be less than 0.5. If the leakage detection of membrane and tubular section members in pump tower cannot be assured due to defect or crack development, $C _{W}$ shall be less than 0.1.

#### Section 5 Integral tank and semi-membrane tanks

- **501.** General
  In the case that the ratio of design load to the structural strength of cargo containment system is less than the utilization factor selected appropriately, the cargo containment system can be approved. In order to evaluate the structural strength of cargo containment system, the analysis should be performed based on the criteria provide by designer who is responsible for the selection of criteria.

#### Section 6 Cargo containment system of noble configuration

- **601.** General
  The procedure and relevant design parameters of the limit state design shall comply with the standards for the use of limit state methodologies in the design of cargo containment systems of novel configuration, refer to **IGC Code Appendix 5.**
- **602.** Limit states(IGC Code Appendix 5 1.3)
  The limit states are divided into the three following categories:
- **603.** Design format(IGC Code Appendix 5 2.)
  The design format is based on a load and resistance factor design format. The fundamental principle of the load and resistance factor design format shall verify that design load effects do not exceed design resistances for any of the considered failure modes in any scenario.
  $L _{d} \leq R _{d}$
  $L _{d}$: design load effect(e.g., stresses, strains, displacements and vibrations) which s the most unfavourable combined load effect derived from the design loads.
  $L _{d} = q \left( F _{d1} , F _{d2} , ,,, F _{dk} \right)$
  where,
  $q$ : the functional relationship between load and load effect determined by structural analyses.
  $F _{dk}$ : design load, $F _{dk} = \gamma _{f} F _{k}$
  $\gamma _{f}$ : load factor, and
  $F _{k}$ : the characteristic load as specified in **Sec 4, Ch 5, Rules**.
  $R _{d}$ : design resistance
  $R _{d} = \frac{R _{k}}{\gamma _{R} \gamma _{C}}$
  where,
  $R _{k}$ : the characteristic resistance. In case of materials covered by **Sec 6, Ch 5, Rules**, it may be, but not limited to, specified minimum yield stress, specified minimum tensile strength, plastic resistance of cross sections, and ultimate buckling strength.
  $\gamma _{R}$ : the resistance factor, defined as $\gamma _{R} = \gamma _{m} \gamma _{s}$.
  $\gamma _{m}$ : the partial resistance factor to take account of the probabilistic distribution of the material properties (material factor).
  $\gamma _{s}$ : the partial resistance factor to take account of the uncertainties on the capacity of the structure, such as the quality of the construction, method considered for determination of the capacity including accuracy of analysis.
  $\gamma _{C}$ : the consequence class factor, which accounts for the potential results of failure with regard to release of cargo and possible human injury. $\gamma _{C}$ is divided into three levels as below;
  - low : failure implies minor release of the cargo
  - medium : failure implies release of the cargo and potential for human injury
  - high : failure implies significant release of the cargo and high potential for human injury/fatality.
- **604.** Finite element analysis(IGC Code Appendix 5 3.)
  Three dimensional finite element analyses shall be carried out as an integrated model of the tank and the ship hull, including supports and keying system as applicable. All the failure modes shall be identified to avoid unexpected failures. Hydrodynamic analyses shall be carried out to determine the particular ship accelerations and motions in irregular waves and the response of the ship and its cargo containment systems to these forces and motions. Analysis requirements are as below;
- **605.** Ultimate limit state
  - **1.** **Determination of Structural resistance(IGC Code Appendix 5 4.1)**
    Structural resistance may be established by testing or by complete analysis taking account of both elastic and plastic material properties. Safety margins for ultimate strength shall be introduced by partial factors of safety taking account of the contribution of stochastic nature of loads and resistance considering dynamic loads, pressure loads, gravity loads, material strength, and buckling capacities.
  - **2.** **Load combination factor(IGC Code Appendix 5 4.2)**
    Appropriate combinations of permanent loads, functional loads and environmental loads including sloshing loads shall be considered in the analysis. At least two load combinations with partial load factors as given in below Table shall be used for the assessment of the ultimate limit states.

    | **Load combination** | **Permanent loads** | **Functional loads** | **Environmental**<br>**loads** |
    | --- | --- | --- | --- |
    | a | 1.1 | 1.1 | 0.7 |
    | b | 1.0 | 1.0 | 1.3 |

    The load factors for permanent and functional loads in load combination *a* are relevant for the normally well controlled and/or specified loads applicable to cargo containment systems such as vapour pressure, cargo weight, system self-weight, etc. Higher load factors may be relevant for permanent and functional loads where the inherent variability and/or uncertainties in the prediction models are higher.
  - **3.** **Load factors for sloshing(IGC Code Appendix 5 4.3)**
    For sloshing loads, depending on the reliability of the estimation method, a larger load factor may be required by the Society.
  - **4.** **Consequence class factor(IGC Code Appendix 5 4.4)**
    In cases where structural failure of the cargo containment system are considered to imply high potential for human injury and significant release of cargo, the consequence class factor shall be taken as $\gamma _{C} = 1.2$. This value may be reduced if it is justified through risk analysis and subject to the approval by the Society. The risk analysis shall take account of factors including, but not limited to, provision of full or partial secondary barrier to protect hull structure from the leakage and less hazards associated with intended cargo. Conversely, higher values may be fixed by the Society, for example, for ships carrying more hazardous or higher pressure cargo. The consequence class factor shall in any case not be less than 1.0.
  - **5.** **Safety level equivalence(IGC Code Appendix 5 4.5)**
    The load factors and the resistance factors used shall be such that the level of safety is equivalent to that of the cargo containment systems as described in **2**. through **6**. This may be carried out by calibrating the factors against known successful designs.
  - **6.** **Material factors(IGC Code Appendix 5 4.6)**
    The material factor $\gamma _{m}$ shall in general reflect the statistical distribution of the mechanical properties of the material, and needs to be interpreted in combination with the specified characteristic mechanical properties. For the materials defined in **Sec 6, Ch 5, Rules**, the material factor $\gamma _{m}$ may be taken as:
    - 1.1 : when the characteristic mechanical properties specified by the Society typically represents the lower 2.5% quantile in the statistical distribution of the mechanical properties, or
    - 1.0 : when the characteristic mechanical properties specified by the Society represents a sufficiently small quantile such that the probability of lower mechanical properties than specified is extremely low and can be neglected.
  - **7.** **Resistance factors(IGC Code Appendix 5 4.7)**
    The partial resistance factors $\gamma _{s}$ shall in general be established based on the uncertainties in the capacity of the structure considering construction tolerances, quality of construction, the accuracy of the analysis method applied, etc.
  - **8.** **Resistance factors for plastic deformation(IGC Code Appendix 5 4.7.1)**
    For design against excessive plastic deformation using the limit state criteria, the partial resistance factors $\gamma _{s}$ shall be taken as follows:
    $\gamma _{s1} =0.76 \frac{B}{\min \left( \frac{R _{m}}{R _{e}} \frac{A}{B} , 1.0 \right)}$, $\gamma _{s2} =0.76 \frac{D}{\min \left( \frac{R _{m}}{R _{e}} \frac{D}{C} , 1.0 \right)}$
    Factors A, B, C and D are defined in **201. Sec 2 Ch 2**. The partial resistance factors given above are the results of calibration to conventional type B independent tanks.
  - **9.** **Design against excessive plastic deformation**
    Stress acceptance criteria given below refer to elastic stress analyses. Parts of cargo containment systems where loads are primarily carried by membrane response in the structure shall satisfy the limit state criteria in **201. Sec 2 Ch 2**. replacing following factors; **(IGC Code Appendix 5 4.8.1, 4.8.2)**
    $f = \frac{R _{e}}{\gamma _{s1} \gamma _{m} \gamma _{C}}$, $F = \frac{R _{e}}{\gamma _{s2} \gamma _{m} \gamma _{C}}$
    Parts of cargo containment systems where loads are primarily carried by bending of girders, stiffeners and plates, shall satisfy the following limit state criteria:
    $\sigma _{ms} + \sigma _{bp } \leq 1.25F ^{(1) , (2)}$
    $\sigma _{ms} + \sigma _{bp } + \sigma _{bs} \leq 1.25F ^{(2)}$
    $\sigma _{ms} + \sigma _{bp } + \sigma _{bs} + \sigma _{bt} + \sigma _{g} \leq 3.0F ^{}$
    (Note 1): The sum of equivalent section membrane stress and equivalent membrane stress in primary structure ($\sigma _{ms} + \sigma _{bp }$) will normally be directly available from three-dimensional finite element analyses.
    (Note 2): The coefficient, 1.25, may be modified by the Society considering the design concept, configuration of the structure, and the methodology used for calculation of stresses.
    where,
    $\sigma _{ms}$ : equivalent von Mises section membrane stress in primary structure($\mathrm{N}/mm ^{2}$)
    $\sigma _{bp}$ : equivalent von Mises membrane stress in primary structure and stress in secondary(stiffener) and tertiary(plating) structure caused by bending of primary structure($\mathrm{N}/mm ^{2}$)
    $\sigma _{bs}$ : equivalent von Mises section bending stress in secondary structure(stiffener) and stress in tertiary structure(plating) caused by bending of secondary structure(stiffener)($\mathrm{N}/mm ^{2}$)
    $\sigma _{bt}$ : equivalent von Mises section bending stress in tertiary structure, i.e. plate bending stress($\mathrm{N}/mm ^{2}$)
    $\sigma _{g}$ : equivalent von Mises secondary stress($\mathrm{N}/mm ^{2}$)
    **(IGC Code Appendix 5 4.8.3)**
    Normal stress is the component of stress normal to the plane of reference. Equivalent section membrane stress is the component of the normal stress that is uniformly distributed and equal to the average value of the stress across the cross section of the structure under consideration. If this is a simple shell section, the section membrane stress is identical to the membrane stress. Section bending stress is the component of the normal stress that is linearly distributed over a structural section exposed to bending action. **(IGC Code Appendix 5 4.8.4)**
  - **10.** **Resistance factors for buckling(IGC Code Appendix 5 4.9)**
    The same factors $\gamma _{C}$, $\gamma _{m}$ and $\gamma _{s}$ shall be used for design against buckling unless otherwise stated in the applied recognised buckling standard. In any case the overall level of safety shall not be less than given by these factors.
- **606.** Fatigue limit states
  - **1.** **Fatigue load factor(IGC Code Appendix 5 5.2)**
    Fatigue design condition as described in **418. 2, Sec 4, Ch 5, Rules** shall be complied with as applicable depending on the cargo containment system concept. The load factors for FLS shall be taken as 1.0 for all load categories.
  - **2.** **Consequence class and resistance factor(IGC Code Appendix 5 5.3)**
    Consequence class factor $\gamma _{C}$ and resistance factor $\gamma _{R}$ shall be taken as 1.0.
  - **3.** **Cumulative fatigue damage ratio(IGC Code Appendix 5 5.4)**
    Fatigue damage shall be calculated as described in **1.5**. The calculated cumulative fatigue damage ratio for the cargo containment systems shall be less than or equal to the values given in below Table.

    |   | **Consequence class** |   |   |
    | --- | --- | --- | --- |
    | $C _{W}$ | low | medium | high |
    | $C _{W}$ | 1.0 | 0.5 | 0.5 <sup>(1)</sup> |
    | <sup>(1)</sup> Lower value shall be used in accordance with (6)~(9) **418. 2, Sec 4, Ch 5 Rules Pt 7** depending on the detectability of defect or crack, etc. |   |   |   |
  - **4.** **Crack propagation analyses(IGC Code Appendix 5 5.6)**
    Crack propagation analyses shall be carried out in accordance with methods laid down in **419.2** (6) to (9)**, Sec 4, Ch 5, Rules**.
- **607.** Accident limit states(IGC Code Appendix 5 6.)
  - **1.** Accident design condition shall be complied with as applicable, depending on the cargo containment system concept.
  - **2.** Load and resistance factors may be relaxed compared to the ultimate limit state considering that damages and deformations can be accepted as long as this does not escalate the accident scenario.
  - **3.** The load factors for ALS shall be taken as 1.0 for permanent loads, functional loads and environmental loads.
  - **4.** Loads related static heel loads, collision and loads due to flooding on ship need not be combined with each other or with environmental loads.
  - **5.** Resistance factor $\gamma _{R}$ shall in general be taken as 1.0.
  - **6.** Consequence class factors $\gamma _{C}$ shall in general be taken as defined in (4), **605**, but may be relaxed considering the nature of the accident scenario.
  - **7.** The characteristic resistance $R _{k}$ shall in general be taken as for the ultimate limit state, but may be relaxed considering the nature of the accident scenario.
  - **8.** Additional relevant accident scenarios shall be determined based on a risk analysis.
- **608.** Testing requirements(IGC Code Appendix 5 7.)
  Cargo containment systems designed according to this Guidelines shall be tested to the same extent as described in **420, Sec 4, Ch 5, Rules**, as applicable depending on the cargo containment system concept. ![](images/image38.png)
